Repository: mahata-lab/Tungsten-Ductile-Brittle-Temperature

Classification of room temperature ductility in tungsten containing high entropy alloys using rule of mixtures alloy features

Dataset_Building.ipynb
- Combine the three experimental datasets (all included in Datasets) and prepare them for use in classification
- Calculate alloy features using Rule of Mixtures (RoM) to make datasets for training

Ductility_Classification.ipynb
- Analysis on the dataset
  
- Classification
  1. Random forest
  2. Logistic regression
  3. Suport Vector Classification
  
- Explore Design Space
  


Datasets

The DFT runs are available in https://zenodo.org/records/20835365

File: Experimental_Datasets/Hmix.csv
,Li,Be,B,C,N,Na,Mg,Al,Si,P,K,Ca,Sc,Ti,V,Cr,Mn,Fe,Co,Ni,Cu,Zn,Ga,Ge,As,Rb,Sr,Y,Zr,Nb,Mo,Tc,Ru,Rh,Pd,Ag,Cd,In,Sn,Sb,Cs,Ba,La,Hf,Ta,W,Re,Os,Ir,Pt,Au,Hg,Tl,Pb,Bi
Li,0,-5,-6,-61,-145,-4,0,-4,-30,-45.5,11.0,-1.0,12.0,34.0,37.0,35.0,19.0,26.0,8.0,1.0,-5.0,-7.0,-9.0,-34.5,-29.0,13.0,0.0,8.0,27.0,51.0,49.0,8.0,5.0,-14.0,-40.0,-16.0,-13.0,-12.0,-18.0,-28.0,16.0,0.0,6.0,30.0,48.0,50.0,29.0,11.0,-9.0,-33.0,-37.0,-19.0,-15.0,-21.0,-23.0
Be,0,0,0,-15,-39,18,-3,0,-15,-3.5,27.0,-14.0,-36.0,-30.0,-16.0,-7.0,-10.0,-4.0,-4.0,-4.0,0.0,4.0,5.0,-3.5,7.0,28.0,-10.0,-32.0,-43.0,-25.0,-7.0,-3.0,-3.0,-6.0,-8.0,6.0,11.0,16.0,15.0,18.0,29.0,-10.0,-29.0,-37.0,-24.0,-3.0,0.0,-2.0,-5.0,-10.0,0.0,15.0,23.0,25.0,26.0
B,0,0,0,-10,-28,18,-4,0,-14,0.5,27.0,-22.0,-55.0,-58.0,-42.0,-31.0,-32.0,-26.0,-24.0,-24.0,0.0,4.0,6.0,-0.5,10.0,28.0,-18.0,-50.0,-71.0,-54.0,-34.0,-25.0,-24.0,-25.0,-24.0,5.0,13.0,18.0,18.0,23.0,29.0,-19.0,-47.0,-66.0,-54.0,-31.0,-25.0,-24.0,-26.0,-28.0,-2.0,19.0,27.0,30.0,31.0
C,0,0,0,0,-2,-45,-55,-36,-39,-4.5,-43.0,-89.0,-118.0,-109.0,-82.0,-61.0,-66.0,-50.0,-42.0,-39.0,-33.0,-32.0,-33.0,-29.5,-14.0,-44.0,-87.0,-117.0,-131.0,-102.0,-67.0,-39.0,-35.0,-35.0,-32.0,-32.0,-27.0,-27.0,-23.0,-13.0,-43.0,-90.0,-116.0,-123.0,-101.0,-60.0,-42.0,-35.0,-32.0,-30.0,-20.0,-20.0,-19.0,-13.0,-12.0
N,0,0,0,0,0,-141,-134,-92,-81,-24.5,-152.0,-201.0,-224.0,-190.0,-143.0,-107.0,-119.0,-87.0,-75.0,-69.0,-84.0,-88.0,-95.0,-78.5,-59.0,-154.0,-206.0,-232.0,-233.0,-174.0,-115.0,-68.0,-61.0,-63.0,-62.0,-94.0,-91.0,-98.0,-90.0,-74.0,-155.0,-212.0,-235.0,-218.0,-173.0,-103.0,-72.0,-60.0,-54.0,-52.0,-58.0,-81.0,-91.0,-82.0,-80.0
Na,0,0,0,0,0,0,10,13,-11,-26.5,1.0,1.0,34.0,68.0,73.0,71.0,49.0,62.0,41.0,32.0,16.0,6.0,5.0,-21.5,-14.0,2.0,-2.0,28.0,59.0,93.0,93.0,47.0,44.0,19.0,-15.0,0.0,-3.0,-5.0,-8.0,-20.0,3.0,-3.0,24.0,63.0,89.0,97.0,73.0,52.0,28.0,-1.0,-14.0,-11.0,-11.0,-18.0,-20.0
Mg,0,0,0,0,0,0,0,-2,-26,-39.5,20.0,-6.0,-3.0,16.0,23.0,24.0,10.0,18.0,3.0,-4.0,-3.0,-4.0,-4.0,-26.5,-21.0,23.0,-4.0,-6.0,6.0,32.0,36.0,3.0,0.0,-17.0,-40.0,-10.0,-6.0,-4.0,-9.0,-16.0,25.0,-4.0,-7.0,10.0,30.0,38.0,21.0,5.0,-13.0,-35.0,-32.0,-10.0,-3.0,-8.0,-10.0
Al,0,0,0,0,0,0,0,0,-19,-20.5,23.0,-20.0,-38.0,-30.0,-16.0,-10.0,-19.0,-11.0,-19.0,-22.0,-1.0,1.0,1.0,-14.5,-6.0,25.0,-18.0,-38.0,-44.0,-18.0,-5.0,-20.0,-21.0,-32.0,-46.0,-4.0,3.0,7.0,4.0,2.0,26.0,-20.0,-38.0,-39.0,-19.0,-2.0,-9.0,-18.0,-30.0,-44.0,-22.0,4.0,11.0,10.0,10.0
Si,0,0,0,0,0,0,0,0,0,-25.5,-4.0,-51.0,-74.0,-66.0,-48.0,-37.0,-45.0,-35.0,-38.0,-40.0,-19.0,-18.0,-17.0,-14.5,-17.0,-4.0,-49.0,-73.0,-84.0,-56.0,-35.0,-38.0,-38.0,-46.0,-55.0,-20.0,-13.0,-10.0,-11.0,-8.0,-3.0,-52.0,-73.0,-77.0,-56.0,-31.0,-31.0,-36.0,-43.0,-53.0,-30.0,-10.0,-4.0,-2.0,-2.0
P,0,0,0,0,0,0,0,0,0,0.0,-24.5,-81.5,-112.5,-100.5,-70.5,-49.5,-57.5,-39.5,-35.5,-34.5,-17.5,-17.5,-18.5,-17.0,-2.5,-24.5,-81.5,-113.5,-127.5,-89.5,-53.5,-33.5,-30.5,-34.5,-36.5,-18.5,-11.5,-10.5,-7.5,2.5,-24.5,-85.5,-112.5,-117.5,-89.5,-46.5,-32.5,-29.5,-30.5,-34.5,-13.5,-4.5,-1.5,4.5,5.5
K,0,0,0,0,0,0,0,0,0,0.0,0.0,12.0,58.0,94.0,96.0,91.0,66.0,81.0,55.0,45.0,25.0,13.0,12.0,-19.5,-11.0,0.0,7.0,50.0,88.0,123.0,120.0,65.0,60.0,31.0,-9.0,7.0,1.0,-4.0,-7.0,-22.0,0.0,6.0,46.0,92.0,119.0,124.0,95.0,70.0,42.0,9.0,-9.0,-10.0,-13.0,-21.0,-24.0
Ca,0,0,0,0,0,0,0,0,0,0.0,0.0,0.0,17.0,43.0,44.0,38.0,19.0,25.0,2.0,-7.0,-13.0,-22.0,-28.0,-59.5,-61.0,15.0,1.0,11.0,37.0,63.0,56.0,1.0,-4.0,-28.0,-63.0,-28.0,-32.0,-35.0,-45.0,-62.0,19.0,1.0,8.0,39.0,60.0,57.0,28.0,4.0,-23.0,-55.0,-60.0,-43.0,-40.0,-52.0,-56.0
Sc,0,0,0,0,0,0,0,0,0,0.0,0.0,0.0,0.0,8.0,7.0,1.0,-8.0,-11.0,-30.0,-39.0,-24.0,-29.0,-38.0,-69.5,-77.0,64.0,25.0,1.0,4.0,18.0,11.0,-39.0,-44.0,-61.0,-86.0,-28.0,-30.0,-30.0,-45.0,-61.0,70.0,26.0,2.0,5.0,16.0,9.0,-17.0,-39.0,-62.0,-89.0,-74.0,-37.0,-26.0,-40.0,-46.0
Ti,0,0,0,0,0,0,0,0,0,0.0,0.0,0.0,0.0,0.0,-2.0,-1.0,-8.0,-17.0,-28.0,-35.0,-9.0,-15.0,-23.0,-51.5,-60.0,100.0,53.0,15.0,0.0,2.0,-4.0,-39.0,-43.0,-52.0,-65.0,-2.0,-8.0,-5.0,-21.0,-33.0,104.0,57.0,20.0,0.0,1.0,-6.0,-25.0,-41.0,-57.0,-74.0,-47.0,-10.0,2.0,-8.0,-14.0
V,0,0,0,0,0,0,0,0,0,0.0,0.0,0.0,0.0,0.0,0.0,0.0,-1.0,-1.0,-14.0,-18.0,5.0,-2.0,-8.0,-31.5,-35.0,100.0,54.0,17.0,-4.0,-1.0,0.0,-21.0,-25.0,-29.0,-35.0,17.0,9.0,12.0,-1.0,-8.0,103.0,57.0,22.0,2.0,-1.0,-1.0,-13.0,-23.0,-34.0,-45.0,-19.0,10.0,22.0,15.0,10.0
Cr,0,0,0,0,0,0,0,0,0,0.0,0.0,0.0,0.0,0.0,0.0,0.0,2.0,-1.0,-4.0,-7.0,12.0,5.0,-1.0,-18.5,-19.0,94.0,47.0,11.0,-12.0,-7.0,0.0,-9.0,-12.0,-13.0,-15.0,27.0,17.0,20.0,10.0,7.0,97.0,50.0,17.0,-9.0,-7.0,1.0,-4.0,-11.0,-18.0,-24.0,0.0,21.0,31.0,28.0,24.0
Mn,0,0,0,0,0,0,0,0,0,0.0,0.0,0.0,0.0,0.0,0.0,0.0,0.0,0.0,-5.0,-8.0,4.0,-6.0,-13.0,-31.5,-31.0,69.0,27.0,-1.0,-15.0,-4.0,5.0,-8.0,-11.0,-16.0,-23.0,13.0,2.0,3.0,-7.0,-11.0,71.0,29.0,3.0,-12.0,-4.0,6.0,-1.0,-9.0,-18.0,-28.0,-11.0,4.0,11.0,7.0,3.0
Fe,0,0,0,0,0,0,0,0,0,0.0,0.0,0.0,0.0,0.0,0.0,0.0,0.0,0.0,-1.0,-2.0,13.0,4.0,-2.0,-15.5,-14.0,83.0,34.0,-1.0,-25.0,-16.0,-2.0,-3.0,-5.0,-5.0,-4.0,28.0,17.0,19.0,11.0,10.0,85.0,37.0,5.0,-21.0,-15.0,0.0,0.0,-4.0,-9.0,-13.0,8.0,22.0,31.0,29.0,26.0
Co,0,0,0,0,0,0,0,0,0,0.0,0.0,0.0,0.0,0.0,0.0,0.0,0.0,0.0,0.0,0.0,6.0,-5.0,-11.0,-21.5,-18.0,57.0,10.0,-22.0,-41.0,-25.0,-5.0,0.0,-1.0,-2.0,-1.0,19.0,6.0,7.0,0.0,2.0,58.0,11.0,-17.0,-35.0,-24.0,-1.0,2.0,0.0,-3.0,-7.0,7.0,12.0,18.0,17.0,14.0
Ni,0,0,0,0,0,0,0,0,0,0.0,0.0,0.0,0.0,0.0,0.0,0.0,0.0,0.0,0.0,0.0,4.0,-9.0,-15.0,-23.5,-19.0,47.0,-1.0,-31.0,-49.0,-30.0,-7.0,1.0,0.0,-1.0,0.0,15.0,2.0,2.0,4.0,-1.0,48.0,0.0,-27.0,-42.0,-29.0,-3.0,2.0,1.0,-2.0,-5.0,7.0,8.0,13.0,13.0,10.0
Cu,0,0,0,0,0,0,0,0,0,0.0,0.0,0.0,0.0,0.0,0.0,0.0,0.0,0.0,0.0,0.0,0.0,1.0,1.0,-11.5,-3.0,27.0,-9.0,-22.0,-23.0,3.0,19.0,8.0,7.0,-2.0,-14.0,2.0,6.0,10.0,7.0,7.0,28.0,-9.0,-21.0,-17.0,2.0,22.0,18.0,10.0,0.0,-12.0,-9.0,8.0,15.0,15.0,15.0
Zn,0,0,0,0,0,0,0,0,0,0.0,0.0,0.0,0.0,0.0,0.0,0.0,0.0,0.0,0.0,0.0,0.0,0.0,0.0,-15.5,-6.0,14.0,-21.0,-31.0,-29.0,-1.0,12.0,-4.0,-5.0,-17.0,-33.0,-4.0,1.0,3.0,1.0,-1.0,15.0,-23.0,-31.0,-24.0,-3.0,15.0,8.0,-1.0,-13.0,-29.0,-16.0,1.0,6.0,5.0,4.0
Ga,0,0,0,0,0,0,0,0,0,0.0,0.0,0.0,0.0,0.0,0.0,0.0,0.0,0.0,0.0,0.0,0.0,0.0,0.0,-15.5,-6.0,13.0,-27.0,-40.0,-40.0,-8.0,7.0,-10.0,-11.0,-25.0,-42.0,-5.0,1.0,3.0,1.0,-1.0,14.0,-30.0,-41.0,-34.0,-10.0,11.0,3.0,7.0,-21.0,-38.0,-19.0,1.0,6.0,5.0,4.0
Ge,0,0,0,0,0,0,0,0,0,0.0,0.0,0.0,0.0,0.0,0.0,0.0,0.0,0.0,0.0,0.0,0.0,0.0,0.0,0.0,-12.5,-19.5,-59.5,-72.5,-72.5,-36.5,-13.5,-18.5,-18.5,-29.5,-43.5,-17.5,-14.5,-13.5,-12.5,-10.5,-19.5,-63.5,-73.5,-65.5,-37.5,-7.5,-7.5,-14.5,-24.5,-37.5,-21.5,-11.5,-9.5,-7.5,-7.5
As,0,0,0,0,0,0,0,0,0,0.0,0.0,0.0,0.0,0.0,0.0,0.0,0.0,0.0,0.0,0.0,0.0,0.0,0.0,0.0,0.0,-12.0,-61.0,-80.0,-84.0,-44.0,-16.0,-15.0,-14.0,-24.0,-36.0,-8.0,-4.0,-3.0,-1.0,3.0,-12.0,-66.0,-81.0,-75.0,-45.0,-9.0,6.0,-11.0,-19.0,-31.0,-11.0,0.0,3.0,6.0,7.0
Rb,0,0,0,0,0,0,0,0,0,0.0,0.0,0.0,0.0,0.0,0.0,0.0,0.0,0.0,0.0,0.0,0.0,0.0,0.0,0.0,0.0,0.0,10.0,56.0,95.0,130.0,125.0,67.0,62.0,33.0,-9.0,7.0,1.0,-4.0,-7.0,-24.0,0.0,9.0,52.0,98.0,125.0,129.0,96.0,72.0,44.0,9.0,-10.0,-11.0,-14.0,-23.0,-26.0
Sr,0,0,0,0,0,0,0,0,0,0.0,0.0,0.0,0.0,0.0,0.0,0.0,0.0,0.0,0.0,0.0,0.0,0.0,0.0,0.0,0.0,0.0,0.0,17.0,48.0,76.0,69.0,10.0,5.0,-22.0,-61.0,-27.0,-33.0,-37.0,-46.0,-66.0,14.0,0.0,14.0,50.0,73.0,70.0,39.0,13.0,-16.0,-50.0,-59.0,-45.0,-44.0,-56.0,-61.0
Y,0,0,0,0,0,0,0,0,0,0.0,0.0,0.0,0.0,0.0,0.0,0.0,0.0,0.0,0.0,0.0,0.0,0.0,0.0,0.0,0.0,0.0,0.0,0.0,9.0,30.0,24.0,-29.0,-34.0,-54.0,-84.0,-29.0,-35.0,-36.0,-51.0,-68.0,62.0,20.0,0.0,11.0,27.0,24.0,-4.0,-28.0,-53.0,-83.0,-74.0,-43.0,-35.0,-48.0,-54.0
Zr,0,0,0,0,0,0,0,0,0,0.0,0.0,0.0,0.0,0.0,0.0,0.0,0.0,0.0,0.0,0.0,0.0,0.0,0.0,0.0,0.0,0.0,0.0,0.0,0.0,4.0,-6.0,-53.0,-59.0,-72.0,-91.0,-20.0,-26.0,-25.0,-43.0,-60.0,101.0,52.0,13.0,0.0,3.0,-9.0,-35.0,-55.0,-76.0,-100.0,-74.0,-31.0,-19.0,-33.0,-40.0
Nb,0,0,0,0,0,0,0,0,0,0.0,0.0,0.0,0.0,0.0,0.0,0.0,0.0,0.0,0.0,0.0,0.0,0.0,0.0,0.0,0.0,0.0,0.0,0.0,0.0,0.0,-6.0,-36.0,-41.0,-46.0,-53.0,16.0,11.0,15.0,-1.0,-11.0,135.0,81.0,36.0,4.0,0.0,-8.0,-26.0,-39.0,-53.0,-67.0,-32.0,11.0,26.0,17.0,12.0
Mo,0,0,0,0,0,0,0,0,0,0.0,0.0,0.0,0.0,0.0,0.0,0.0,0.0,0.0,0.0,0.0,0.0,0.0,0.0,0.0,0.0,0.0,0.0,0.0,0.0,0.0,0.0,-11.0,-14.0,-15.0,-15.0,37.0,28.0,33.0,20.0,17.0,128.0,73.0,31.0,-4.0,-5.0,0.0,7.0,-14.0,-21.0,-28.0,3.0,32.0,45.0,42.0,38.0
Tc,0,0,0,0,0,0,0,0,0,0.0,0.0,0.0,0.0,0.0,0.0,0.0,0.0,0.0,0.0,0.0,0.0,0.0,0.0,0.0,0.0,0.0,0.0,0.0,0.0,0.0,0.0,0.0,0.0,0.0,4.0,24.0,10.0,11.0,5.0,8.0,69.0,11.0,-23.0,-47.0,-35.0,-7.0,0.0,0.0,-2.0,-3.0,14.0,18.0,25.0,26.0,23.0
Ru,0,0,0,0,0,0,0,0,0,0.0,0.0,0.0,0.0,0.0,0.0,0.0,0.0,0.0,0.0,0.0,0.0,0.0,0.0,0.0,0.0,0.0,0.0,0.0,0.0,0.0,0.0,0.0,0.0,1.0,6.0,23.0,9.0,10.0,4.0,9.0,64.0,6.0,-28.0,-52.0,-39.0,-10.0,-1.0,0.0,-1.0,-1.0,15.0,18.0,21.0,25.0,23.0
Rh,0,0,0,0,0,0,0,0,0,0.0,0.0,0.0,0.0,0.0,0.0,0.0,0.0,0.0,0.0,0.0,0.0,0.0,0.0,0.0,0.0,0.0,0.0,0.0,0.0,0.0,0.0,0.0,0.0,0.0,2.0,10.0,-6.0,-8.0,-13.0,-8.0,34.0,-21.0,-50.0,-63.0,-45.0,-9.0,1.0,2.0,1.0,-2.0,7.0,2.0,5.0,6.0,3.0
Pd,0,0,0,0,0,0,0,0,0,0.0,0.0,0.0,0.0,0.0,0.0,0.0,0.0,0.0,0.0,0.0,0.0,0.0,0.0,0.0,0.0,0.0,0.0,0.0,0.0,0.0,0.0,0.0,0.0,0.0,0.0,-7.0,-26.0,-31.0,-34.0,-28.0,-9.0,-62.0,-82.0,-90.0,-52.0,-6.0,6.0,8.0,6.0,2.0,0.0,-18.0,-21.0,-18.0,-21.0
Ag,0,0,0,0,0,0,0,0,0,0.0,0.0,0.0,0.0,0.0,0.0,0.0,0.0,0.0,0.0,0.0,0.0,0.0,0.0,0.0,0.0,0.0,0.0,0.0,0.0,0.0,0.0,0.0,0.0,0.0,0.0,0.0,-2.0,-2.0,-3.0,-4.0,8.0,-28.0,-30.0,-13.0,15.0,43.0,38.0,28.0,16.0,-1.0,-6.0,-1.0,3.0,3.0,2.0
Cd,0,0,0,0,0,0,0,0,0,0.0,0.0,0.0,0.0,0.0,0.0,0.0,0.0,0.0,0.0,0.0,0.0,0.0,0.0,0.0,0.0,0.0,0.0,0.0,0.0,0.0,0.0,0.0,0.0,0.0,0.0,0.0,0.0,0.0,0.0,-2.0,1.0,-36.0,-36.0,-19.0,9.0,33.0,25.0,14.0,0.0,-18.0,-11.0,0.0,2.0,2.0,1.0
In,0,0,0,0,0,0,0,0,0,0.0,0.0,0.0,0.0,0.0,0.0,0.0,0.0,0.0,0.0,0.0,0.0,0.0,0.0,0.0,0.0,0.0,0.0,0.0,0.0,0.0,0.0,0.0,0.0,0.0,0.0,0.0,0.0,0.0,0.0,-4.0,-4.0,-42.0,-39.0,-18.0,13.0,38.0,29.0,16.0,0.0,-21.0,-11.0,-1.0,0.0,-1.0,-1.0
Sn,0,0,0,0,0,0,0,0,0,0.0,0.0,0.0,0.0,0.0,0.0,0.0,0.0,0.0,0.0,0.0,0.0,0.0,0.0,0.0,0.0,0.0,0.0,0.0,0.0,0.0,0.0,0.0,0.0,0.0,0.0,0.0,0.0,0.0,0.0,-1.0,-7.0,-51.0,-53.0,-35.0,-3.0,27.0,20.0,9.0,-5.0,-25.0,-10.0,0.0,2.0,2.0,1.0
Sb,0,0,0,0,0,0,0,0,0,0.0,0.0,0.0,0.0,0.0,0.0,0.0,0.0,0.0,0.0,0.0,0.0,0.0,0.0,0.0,0.0,0.0,0.0,0.0,0.0,0.0,0.0,0.0,0.0,0.0,0.0,0.0,0.0,0.0,0.0,0.0,-25.0,-72.0,-71.0,-50.0,-13.0,25.0,23.0,14.0,1.0,-17.0,-4.0,-1.0,-1.0,1.0,1.0
Cs,0,0,0,0,0,0,0,0,0,0.0,0.0,0.0,0.0,0.0,0.0,0.0,0.0,0.0,0.0,0.0,0.0,0.0,0.0,0.0,0.0,0.0,0.0,0.0,0.0,0.0,0.0,0.0,0.0,0.0,0.0,0.0,0.0,0.0,0.0,0.0,0.0,12.0,57.0,104.0,130.0,132.0,101.0,74.0,45.0,10.0,-9.0,-11.0,-15.0,-25.0,-27.0
Ba,0,0,0,0,0,0,0,0,0,0.0,0.0,0.0,0.0,0.0,0.0,0.0,0.0,0.0,0.0,0.0,0.0,0.0,0.0,0.0,0.0,0.0,0.0,0.0,0.0,0.0,0.0,0.0,0.0,0.0,0.0,0.0,0.0,0.0,0.0,0.0,0.0,0.0,16.0,54.0,77.0,74.0,42.0,15.0,-14.0,-50.0,-60.0,-49.0,-49.0,-62.0,-68.0
La,0,0,0,0,0,0,0,0,0,0.0,0.0,0.0,0.0,0.0,0.0,0.0,0.0,0.0,0.0,0.0,0.0,0.0,0.0,0.0,0.0,0.0,0.0,0.0,0.0,0.0,0.0,0.0,0.0,0.0,0.0,0.0,0.0,0.0,0.0,0.0,0.0,0.0,0.0,15.0,33.0,32.0,3.0,-21.0,-48.0,-80.0,-73.0,-45.0,-38.0,-51.0,-58.0
Hf,0,0,0,0,0,0,0,0,0,0.0,0.0,0.0,0.0,0.0,0.0,0.0,0.0,0.0,0.0,0.0,0.0,0.0,0.0,0.0,0.0,0.0,0.0,0.0,0.0,0.0,0.0,0.0,0.0,0.0,0.0,0.0,0.0,0.0,0.0,0.0,0.0,0.0,0.0,0.0,3.0,-6.0,-30.0,-48.0,-68.0,-90.0,-63.0,-23.0,-11.0,-23.0,-30.0
Ta,0,0,0,0,0,0,0,0,0,0.0,0.0,0.0,0.0,0.0,0.0,0.0,0.0,0.0,0.0,0.0,0.0,0.0,0.0,0.0,0.0,0.0,0.0,0.0,0.0,0.0,0.0,0.0,0.0,0.0,0.0,0.0,0.0,0.0,0.0,0.0,0.0,0.0,0.0,0.0,0.0,-7.0,-24.0,38.0,-52.0,-66.0,-32.0,9.0,24.0,15.0,9.0
W,0,0,0,0,0,0,0,0,0,0.0,0.0,0.0,0.0,0.0,0.0,0.0,0.0,0.0,0.0,0.0,0.0,0.0,0.0,0.0,0.0,0.0,0.0,0.0,0.0,0.0,0.0,0.0,0.0,0.0,0.0,0.0,0.0,0.0,0.0,0.0,0.0,0.0,0.0,0.0,0.0,0.0,-4.0,-10.0,-16.0,-20.0,12.0,38.0,52.0,49.0,45.0
Re,0,0,0,0,0,0,0,0,0,0.0,0.0,0.0,0.0,0.0,0.0,0.0,0.0,0.0,0.0,0.0,0.0,0.0,0.0,0.0,0.0,0.0,0.0,0.0,0.0,0.0,0.0,0.0,0.0,0.0,0.0,0.0,0.0,0.0,0.0,0.0,0.0,0.0,0.0,0.0,0.0,0.0,0.0,-1.0,-3.0,-4.0,20.0,33.0,44.0,44.0,40.0
Os,0,0,0,0,0,0,0,0,0,0.0,0.0,0.0,0.0,0.0,0.0,0.0,0.0,0.0,0.0,0.0,0.0,0.0,0.0,0.0,0.0,0.0,0.0,0.0,0.0,0.0,0.0,0.0,0.0,0.0,0.0,0.0,0.0,0.0,0.0,0.0,0.0,0.0,0.0,0.0,0.0,0.0,0.0,0.0,-1.0,0.0,18.0,23.0,30.0,32.0,29.0
Ir,0,0,0,0,0,0,0,0,0,0.0,0.0,0.0,0.0,0.0,0.0,0.0,0.0,0.0,0.0,0.0,0.0,0.0,0.0,0.0,0.0,0.0,0.0,0.0,0.0,0.0,0.0,0.0,0.0,0.0,0.0,0.0,0.0,0.0,0.0,0.0,0.0,0.0,0.0,0.0,0.0,0.0,0.0,0.0,0.0,0.0,13.0,9.0,14.0,16.0,14.0
Pt,0,0,0,0,0,0,0,0,0,0.0,0.0,0.0,0.0,0.0,0.0,0.0,0.0,0.0,0.0,0.0,0.0,0.0,0.0,0.0,0.0,0.0,0.0,0.0,0.0,0.0,0.0,0.0,0.0,0.0,0.0,0.0,0.0,0.0,0.0,0.0,0.0,0.0,0.0,0.0,0.0,0.0,0.0,0.0,0.0,0.0,4.0,9.0,-8.0,-5.0,-8.0
Au,0,0,0,0,0,0,0,0,0,0.0,0.0,0.0,0.0,0.0,0.0,0.0,0.0,0.0,0.0,0.0,0.0,0.0,0.0,0.0,0.0,0.0,0.0,0.0,0.0,0.0,0.0,0.0,0.0,0.0,0.0,0.0,0.0,0.0,0.0,0.0,0.0,0.0,0.0,0.0,0.0,0.0,0.0,0.0,0.0,0.0,0.0,-4.0,-2.0,2.0,2.0
Hg,0,0,0,0,0,0,0,0,0,0.0,0.0,0.0,0.0,0.0,0.0,0.0,0.0,0.0,0.0,0.0,0.0,0.0,0.0,0.0,0.0,0.0,0.0,0.0,0.0,0.0,0.0,0.0,0.0,0.0,0.0,0.0,0.0,0.0,0.0,0.0,0.0,0.0,0.0,0.0,0.0,0.0,0.0,0.0,0.0,0.0,0.0,0.0,1.0,1.0,1.0
Tl,0,0,0,0,0,0,0,0,0,0.0,0.0,0.0,0.0,0.0,0.0,0.0,0.0,0.0,0.0,0.0,0.0,0.0,0.0,0.0,0.0,0.0,0.0,0.0,0.0,0.0,0.0,0.0,0.0,0.0,0.0,0.0,0.0,0.0,0.0,0.0,0.0,0.0,0.0,0.0,0.0,0.0,0.0,0.0,0.0,0.0,0.0,0.0,0.0,-1.0,-1.0
Pb,0,0,0,0,0,0,0,0,0,0.0,0.0,0.0,0.0,0.0,0.0,0.0,0.0,0.0,0.0,0.0,0.0,0.0,0.0,0.0,0.0,0.0,0.0,0.0,0.0,0.0,0.0,0.0,0.0,0.0,0.0,0.0,0.0,0.0,0.0,0.0,0.0,0.0,0.0,0.0,0.0,0.0,0.0,0.0,0.0,0.0,0.0,0.0,0.0,0.0,0.0
Bi,0,0,0,0,0,0,0,0,0,0.0,0.0,0.0,0.0,0.0,0.0,0.0,0.0,0.0,0.0,0.0,0.0,0.0,0.0,0.0,0.0,0.0,0.0,0.0,0.0,0.0,0.0,0.0,0.0,0.0,0.0,0.0,0.0,0.0,0.0,0.0,0.0,0.0,0.0,0.0,0.0,0.0,0.0,0.0,0.0,0.0,0.0,0.0,0.0,0.0,0.0

File: Experimental_Datasets/element_data.csv
,Li,Be,B,C,N,Na,Mg,Al,Si,P,K,Ca,Sc,Ti,V,Cr,Mn,Fe,Co,Ni,Cu,Zn,Ga,Ge,As,Rb,Sr,Y,Zr,Nb,Mo,Tc,Ru,Rh,Pd,Ag,Cd,In,Sn,Sb,Cs,Ba,La,Hf,Ta,W,Re,Os,Ir,Pt,Au,Hg,Tl,Pb,Bi
Atomic number,3.0,4.0,5.0,6.0,7.0,11.0,12.0,13.0,14.0,15.0,19.0,20.0,21.0,22.0,23.0,24.0,25.0,26.0,27.0,28.0,29.0,30.0,31.0,32.0,33.0,37.0,38.0,39.0,40.0,41.0,42.0,43.0,44.0,45.0,46.0,47.0,48.0,49.0,50.0,51.0,55.0,56.0,57.0,72.0,73.0,74.0,75.0,76.0,77.0,78.0,79.0,80.0,81.0,82.0,83.0
Atomic radius (pm),151.94,112.8,82.0,77.3,75.0,185.7,160.13,143.17,115.3,106.0,231.0,197.6,164.1,146.15,131.6,124.91,135.0,124.12,125.1,124.59,127.8,139.45,139.2,124.0,115.0,244.0,215.2,180.15,160.25,142.9,136.26,133.84,134.5,137.54,144.47,156.83,165.9,162.0,145.0,145.2,265.0,217.6,187.9,157.75,143.0,136.7,137.5,135.23,135.73,138.7,144.2,150.0,171.6,174.97,160.0
Melting point (K),454.0,1560.0,2348.0,4742.0,63.0,371.0,923.0,933.0,1687.0,317.0,337.0,1115.0,1814.0,1941.0,2183.0,2180.0,1519.0,1811.0,1768.0,1728.0,1358.0,693.0,303.0,1211.0,1090.0,312.0,1050.0,1795.0,2128.0,2750.0,2896.0,2607.0,2237.0,1828.0,1235.0,594.0,430.0,505.0,904.0,723.0,302.0,1000.0,1193.0,2506.0,3290.0,3695.0,3458.0,3306.0,2719.0,2041.0,1337.0,234.0,577.0,600.0,544.0
Boiling point (K),1615.0,2742.0,4200.0,4300.0,77.0,1156.0,1363.0,2792.0,3538.0,550.0,1032.0,1757.0,3103.0,3560.0,3680.0,2944.0,2334.0,3134.0,3200.0,3186.0,2835.0,1180.0,2477.0,3106.0,887.0,961.0,1655.0,3609.0,4682.0,5017.0,4912.0,4538.0,4423.0,3968.0,3236.0,2435.0,1040.0,2345.0,2875.0,1860.0,944.0,2143.0,3737.0,4876.0,5731.0,5930.0,5869.0,5285.0,4701.0,4098.0,3129.0,630.0,1746.0,2022.0,1837.0
Pauling electronegativity (-),0.98,1.57,2.04,2.55,3.04,0.93,1.31,1.61,1.9,2.19,0.82,1.0,1.36,1.54,1.63,1.66,1.55,1.83,1.88,1.91,1.9,1.65,1.81,2.01,2.18,0.82,0.95,1.22,1.33,1.6,2.16,2.2,2.28,2.2,1.93,1.69,1.78,1.96,2.05,2.1,0.79,0.89,1.1,1.3,1.5,2.36,1.9,2.2,2.2,2.28,2.54,2.0,1.62,2.33,2.02
Allen electronegativity (-),0.91,1.58,2.05,2.54,3.07,0.87,1.29,1.61,1.92,2.25,0.73,1.03,1.19,1.38,1.53,1.65,1.75,1.8,1.84,1.88,1.85,1.59,1.76,1.99,2.21,0.71,0.96,1.12,1.32,1.41,1.47,1.51,1.54,1.56,1.58,1.87,1.52,1.66,1.82,1.98,0.66,0.88,0.0,1.16,1.34,1.47,1.6,1.65,1.68,1.72,1.92,1.77,1.79,1.85,2.01
Valence electron concentration (-),1.0,2.0,3.0,4.0,5.0,1.0,2.0,3.0,4.0,5.0,1.0,2.0,3.0,4.0,5.0,6.0,7.0,8.0,9.0,10.0,11.0,12.0,3.0,4.0,5.0,1.0,2.0,3.0,4.0,5.0,6.0,8.0,9.0,10.0,11.0,12.0,3.0,4.0,5.0,6.0,1.0,2.0,3.0,4.0,5.0,6.0,7.0,8.0,9.0,10.0,11.0,2.0,3.0,4.0,5.0
Itinerant electrons per atom (-),0.0,0.0,3.0,0.0,0.0,0.0,0.0,3.0,4.0,0.0,0.0,0.0,0.0,2.0,2.0,1.0,2.0,2.0,2.0,2.0,1.0,2.0,0.0,3.0,0.0,0.0,0.0,2.0,2.0,1.0,1.0,0.0,0.0,0.0,0.0,0.0,0.0,0.0,4.0,0.0,0.0,0.0,0.0,2.0,2.0,2.0,2.0,0.0,0.0,0.0,1.0,0.0,0.0,0.0,0.0
Atomic weight (g/mol),6.94,9.01,10.81,12.01,14.01,22.99,24.31,26.98,28.09,30.97,39.1,40.08,44.96,47.87,50.94,52.0,54.94,55.85,58.93,58.69,63.55,65.38,69.72,72.63,74.92,85.47,87.62,88.91,91.22,92.91,95.95,96.91,101.07,102.91,106.42,107.87,112.41,114.82,118.71,121.76,132.91,137.33,138.91,178.49,180.95,183.84,186.21,190.23,192.22,195.08,196.97,200.59,204.38,207.2,208.98
Density (g/cm3),0.53,1.86,2.46,2.27,1.03,0.97,1.74,2.7,2.33,1.82,0.85,1.53,3.0,4.5,6.12,7.19,7.47,7.88,8.84,8.91,8.94,7.14,5.91,5.33,5.79,1.53,2.58,4.47,6.51,8.58,10.23,12.37,12.43,12.43,10.5,8.65,7.29,7.29,6.69,6.24,1.87,3.6,6.2,13.28,16.68,19.41,21.02,22.59,22.56,21.46,19.29,14.24,11.87,11.35,9.81
Molar heat capacity (J/mol K),24.86,16.44,11.09,8.52,29.12,28.2,24.87,24.2,19.79,21.2,29.6,25.93,25.52,25.06,24.89,23.35,26.32,25.1,24.81,26.07,24.44,25.39,25.86,23.22,24.64,21.06,26.4,26.53,25.36,24.6,24.06,24.27,24.06,24.98,25.98,25.35,26.02,26.74,27.11,25.23,32.21,28.07,27.11,25.73,25.36,24.27,25.48,24.7,25.1,25.86,25.42,27.98,26.32,26.65,25.52
Thermal conductivity (W/m/K),84.7,200.0,27.0,129.0,0.03,140.0,156.0,237.0,148.0,0.24,100.0,200.0,16.0,21.9,30.7,93.7,7.82,80.2,100.0,90.7,401.0,116.0,40.6,59.9,50.0,58.0,35.3,17.2,22.7,53.7,53.7,51.0,120.0,150.0,72.0,429.0,97.0,82.0,66.6,24.0,36.0,18.0,13.5,23.0,57.5,174.0,48.0,88.0,150.0,72.0,317.0,8.3,46.0,35.0,8.0

File: Experimental_Datasets/total_rom_dataset.csv
,Nb,Cd,Li,Ru,Ni,Cu,Mg,Sr,Na,W,Zr,Mn,Pt,Au,Al,Ag,Ti,Mo,Co,Fe,Ir,Tl,Hf,Pd,Re,Os,Ca,V,Be,Ta,Zn,Cr,Rh,Ba
BCC Bulk Modulus,156.6,61.1,14.5,319.9,229.2,162.6,38.0,12.5,8.1,271.9,87.6,292.6,274.3,207.1,79.0,121.5,103.5,254.4,268.2,195.4,382.8,79.0,97.0,205.5,350.7,448.3,16.5,194.4,125.2,179.9,87.7,264.1,278.1,8.1
r_s,1.92295,2.3148,3.101,1.769,1.8015,1.9112,2.574,3.3164,3.7561,1.7416,2.151,1.7013,1.7991,1.9375,2.09,2.1296,2.049,1.8005,1.7424,1.7433,1.7136,2.09,2.066,1.9423,1.6863,1.6732,3.0867,1.8439,1.8382,1.85795,2.0695,1.7325,1.8296,3.4412
rho,0.0336,0.0193,0.008,0.0431,0.0408,0.0342,0.014,0.0066,0.0045,0.0452,0.024,0.0485,0.041,0.0328,0.0262,0.0247,0.0278,0.0409,0.0451,0.0451,0.0475,0.0262,0.0271,0.0326,0.0498,0.051,0.0081,0.0381,0.0384,0.0372,0.0269,0.0459,0.039,0.0059
Atomic number,41.0,48.0,3.0,44.0,28.0,29.0,12.0,38.0,11.0,74.0,40.0,25.0,78.0,79.0,13.0,47.0,22.0,42.0,27.0,26.0,77.0,81.0,72.0,46.0,75.0,76.0,20.0,23.0,4.0,73.0,30.0,24.0,45.0,56.0
Atomic radius (pm),142.9,165.9,151.94,134.5,124.59,127.8,160.13,215.2,185.7,136.7,160.25,135.0,138.7,144.2,143.17,156.83,146.15,136.26,125.1,124.12,135.73,171.6,157.75,144.47,137.5,135.23,197.6,131.6,112.8,143.0,139.45,124.91,137.54,217.6
Melting point (K),2750.0,430.0,454.0,2237.0,1728.0,1358.0,923.0,1050.0,371.0,3695.0,2128.0,1519.0,2041.0,1337.0,933.0,594.0,1941.0,2896.0,1768.0,1811.0,2719.0,577.0,2506.0,1235.0,3458.0,3306.0,1115.0,2183.0,1560.0,3290.0,693.0,2180.0,1828.0,1000.0
Boiling point (K),5017.0,1040.0,1615.0,4423.0,3186.0,2835.0,1363.0,1655.0,1156.0,5930.0,4682.0,2334.0,4098.0,3129.0,2792.0,2435.0,3560.0,4912.0,3200.0,3134.0,4701.0,1746.0,4876.0,3236.0,5869.0,5285.0,1757.0,3680.0,2742.0,5731.0,1180.0,2944.0,3968.0,2143.0
Pauling electronegativity (-),1.6,1.78,0.98,2.28,1.91,1.9,1.31,0.95,0.93,2.36,1.33,1.55,2.28,2.54,1.61,1.69,1.54,2.16,1.88,1.83,2.2,1.62,1.3,1.93,1.9,2.2,1.0,1.63,1.57,1.5,1.65,1.66,2.2,0.89
Allen electronegativity (-),1.41,1.52,0.91,1.54,1.88,1.85,1.29,0.96,0.87,1.47,1.32,1.75,1.72,1.92,1.61,1.87,1.38,1.47,1.84,1.8,1.68,1.79,1.16,1.58,1.6,1.65,1.03,1.53,1.58,1.34,1.59,1.65,1.56,0.88
Valence electron concentration (-),5.0,3.0,1.0,9.0,10.0,11.0,2.0,2.0,1.0,6.0,4.0,7.0,10.0,11.0,3.0,12.0,4.0,6.0,9.0,8.0,9.0,3.0,4.0,11.0,7.0,8.0,2.0,5.0,2.0,5.0,12.0,6.0,10.0,2.0
Itinerant electrons per atom (-),1.0,0.0,0.0,0.0,2.0,1.0,0.0,0.0,0.0,2.0,2.0,2.0,0.0,1.0,3.0,0.0,2.0,1.0,2.0,2.0,0.0,0.0,2.0,0.0,2.0,0.0,0.0,2.0,0.0,2.0,2.0,1.0,0.0,0.0
Atomic weight (g/mol),92.91,112.41,6.94,101.07,58.69,63.55,24.31,87.62,22.99,183.84,91.22,54.94,195.08,196.97,26.98,107.87,47.87,95.95,58.93,55.85,192.22,204.38,178.49,106.42,186.21,190.23,40.08,50.94,9.01,180.95,65.38,52.0,102.91,137.33
Density (g/cm3),8.58,7.29,0.53,12.43,8.91,8.94,1.74,2.58,0.97,19.41,6.51,7.47,21.46,19.29,2.7,8.65,4.5,10.23,8.84,7.88,22.56,11.87,13.28,10.5,21.02,22.59,1.53,6.12,1.86,16.68,7.14,7.19,12.43,3.6
Molar heat capacity (J/mol K),24.6,26.02,24.86,24.06,26.07,24.44,24.87,26.4,28.2,24.27,25.36,26.32,25.86,25.42,24.2,25.35,25.06,24.06,24.81,25.1,25.1,26.32,25.73,25.98,25.48,24.7,25.93,24.89,16.44,25.36,25.39,23.35,24.98,28.07
Thermal conductivity (W/m/K),53.7,97.0,84.7,120.0,90.7,401.0,156.0,35.3,140.0,174.0,22.7,7.82,72.0,317.0,237.0,429.0,21.9,53.7,100.0,80.2,150.0,46.0,23.0,72.0,48.0,88.0,200.0,30.7,200.0,57.5,116.0,93.7,150.0,18.0
element,Niobium,Cadmium,Lithium,Ruthenium,Nickel,Copper,Magnesium,Strontium,Sodium,Tungsten,Zirconium,Manganese,Platinum,Gold,Aluminum,Silver,Titanium,Molybdenum,Cobalt,Iron,Iridium,Thallium,Hafnium,Palladium,Rhenium,Osmium,Calcium,Vanadium,Beryllium,Tantalum,Zinc,Chromium,Rhodium,Barium
shear modulus,38.0,19.0,4.2,173.0,76.0,48.0,17.0,6.1,3.3,161.0,33.0,,61.0,27.0,26.0,30.0,44.0,20.0,76.0,82.0,210.0,2.8,30.0,44.0,178.0,222.0,7.4,47.0,132.0,67.0,43.0,115.0,150.0,4.9
poissons ratio,0.4,0.3,,0.3,0.31,0.34,0.29,0.28,,0.28,0.34,,0.38,0.44,0.35,0.37,0.32,0.31,0.31,0.29,0.26,0.45,0.37,0.39,0.3,0.25,0.31,0.37,0.032,0.34,0.25,0.21,0.26,
youngs modulus,105.0,50.0,4.9,447.0,200.0,130.0,45.0,,10.0,411.0,67.0,198.0,168.0,78.0,70.0,85.0,116.0,329.0,209.0,211.0,528.0,8.0,78.0,121.0,463.0,,20.0,128.0,287.0,186.0,108.0,279.0,275.0,13.0
bulk modulus,170.0,42.0,11.0,220.0,180.0,140.0,45.0,,6.3,310.0,,120.0,230.0,220.0,76.0,100.0,110.0,230.0,180.0,170.0,320.0,43.0,110.0,180.0,370.0,,17.0,160.0,130.0,200.0,70.0,160.0,380.0,9.4
