Repository: mahata-lab/Tungsten-Ductile-Brittle-Temperature

Classification of room temperature ductility in tungsten containing high entropy alloys using rule of mixtures alloy features

Dataset_Building.ipynb
- Combine the three experimental datasets (all included in Datasets) and prepare them for use in classification
- Calculate alloy features using Rule of Mixtures (RoM) to make datasets for training

Ductility_Classification.ipynb
- Analysis on the dataset
  
- Classification
  1. Random forest
  2. Logistic regression
  3. Suport Vector Classification
  
- Explore Design Space
  


Datasets

The DFT runs are available in https://zenodo.org/records/20835365

File: Experimental_Datasets/MPEA_parsed_mechanical_database.csv (part 1 of 8)
,Composition,Phases present,Hardness (HVN),Yield Strength (MPa),Ultimate Tensile Strength (MPa),Elongation (%),Compressive strength (MPa),Plasticity (%) - Compressive,Note on any unqiue processing or data features,Source,FCC,BCC,HCP,IM,Ag,Al,B,C,Ca,Co,Cr,Cu,Fe,Ga,Ge,Hf,Li,Mg,Mn,Mo,N,Nb,Nd,Ni,Pd,Re,Sc,Si,Sn,Ta,Ti,V,W,Y,Zn,Zr
0,Al0.2Co1.5CrFeNi1.5Ti0.55Si0.1,FCC+IM,520,,,,2100,46,Ball milled,https://doi.org/10.1016/j.jallcom.2021.159122,1,0,0,1,0,0.034,0,0,0,0.256,0.171,0,0.171,0,0,0,0,0,0,0,0,0,0,0.256,0,0,0,0.017,0,0,0.094,0,0,0,0,0
1,Al0.2Co1.5CrFeNi1.5Ti0.65Si0.3,FCC+IM,640,,,,1900,24,Ball milled,https://doi.org/10.1016/j.jallcom.2021.159122,1,0,0,1,0,0.033,0,0,0,0.244,0.163,0,0.163,0,0,0,0,0,0,0,0,0,0,0.244,0,0,0,0.049,0,0,0.106,0,0,0,0,0
2,Al0.2Co1.5CrFeNi1.5Ti0.75Si0.5,FCC+IM,770,,,,1600,15,Ball milled,https://doi.org/10.1016/j.jallcom.2021.159122,1,0,0,1,0,0.031,0,0,0,0.233,0.155,0,0.155,0,0,0,0,0,0,0,0,0,0,0.233,0,0,0,0.078,0,0,0.116,0,0,0,0,0
3,CoFeNi,FCC,125,,,,204,,,https://doi.org/10.1016/j.dib.2018.11.111,1,0,0,0,0,0,0,0,0,0.333,0,0,0.333,0,0,0,0,0,0,0,0,0,0,0.333,0,0,0,0,0,0,0,0,0,0,0,0
4,CoFeNiSi0.25,FCC,149,,,,196,,,https://doi.org/10.1016/j.dib.2018.11.111,1,0,0,0,0,0,0,0,0,0.308,0,0,0.308,0,0,0,0,0,0,0,0,0,0,0.308,0,0,0,0.077,0,0,0,0,0,0,0,0
5,CoFeNiSi0.5,FCC+IM,287,,,,476,,,https://doi.org/10.1016/j.dib.2018.11.111,1,0,0,1,0,0,0,0,0,0.286,0,0,0.286,0,0,0,0,0,0,0,0,0,0,0.286,0,0,0,0.143,0,0,0,0,0,0,0,0
6,CoFeNiSi0.75,FCC+IM,570,,,,1301,,,https://doi.org/10.1016/j.dib.2018.11.111,1,0,0,1,0,0,0,0,0,0.267,0,0,0.267,0,0,0,0,0,0,0,0,0,0,0.267,0,0,0,0.2,0,0,0,0,0,0,0,0
7,Al0.25CoFeNi,FCC,138,,,,158,,,https://doi.org/10.1016/j.dib.2018.11.111,1,0,0,0,0,0.077,0,0,0,0.308,0,0,0.308,0,0,0,0,0,0,0,0,0,0,0.308,0,0,0,0,0,0,0,0,0,0,0,0
8,Al0.5CoFeNi,FCC + BCC,212,,,,346,,,https://doi.org/10.1016/j.dib.2018.11.111,1,1,0,0,0,0.143,0,0,0,0.286,0,0,0.286,0,0,0,0,0,0,0,0,0,0,0.286,0,0,0,0,0,0,0,0,0,0,0,0
9,Al0.75CoFeNi,FCC + BCC,385,,,,794,,,https://doi.org/10.1016/j.dib.2018.11.111,1,1,0,0,0,0.2,0,0,0,0.267,0,0,0.267,0,0,0,0,0,0,0,0,0,0,0.267,0,0,0,0,0,0,0,0,0,0,0,0
10,CoCrFeNiTi,FCC,,,,,,9,,https://doi.org/10.1016/j.dib.2018.11.111,1,0,0,0,0,0,0,0,0,0.2,0.2,0,0.2,0,0,0,0,0,0,0,0,0,0,0.2,0,0,0,0,0,0,0.2,0,0,0,0,0
11,Al0.7Co0.3CrFeNi,FCC + BCC + B2,624,,,,2033,8,,https://doi.org/10.1016/j.dib.2018.11.111,1,1,0,1,0,0.175,0,0,0,0.075,0.25,0,0.25,0,0,0,0,0,0,0,0,0,0,0.25,0,0,0,0,0,0,0,0,0,0,0,0
12,AlCoCrFeNi,BCC,,,,,1251,33,,https://doi.org/10.1016/j.dib.2018.11.111,0,1,0,0,0,0.2,0,0,0,0.2,0.2,0,0.2,0,0,0,0,0,0,0,0,0,0,0.2,0,0,0,0,0,0,0,0,0,0,0,0
13,AlC0.1CoCrFeNi,BCC + IM,,,,,957,11,,https://doi.org/10.1016/j.dib.2018.11.111,0,1,0,1,0,0.196,0,0.02,0,0.196,0.196,0,0.196,0,0,0,0,0,0,0,0,0,0,0.196,0,0,0,0,0,0,0,0,0,0,0,0
14,AlC0.2CoCrFeNi,BCC + IM,,,,,906,9,,https://doi.org/10.1016/j.dib.2018.11.111,0,1,0,1,0,0.192,0,0.038,0,0.192,0.192,0,0.192,0,0,0,0,0,0,0,0,0,0,0.192,0,0,0,0,0,0,0,0,0,0,0,0
15,AlC0.3CoCrFeNi,BCC + IM,,,,,867,8,,https://doi.org/10.1016/j.dib.2018.11.111,0,1,0,1,0,0.189,0,0.057,0,0.189,0.189,0,0.189,0,0,0,0,0,0,0,0,0,0,0.189,0,0,0,0,0,0,0,0,0,0,0,0
16,AlC0.4CoCrFeNi,BCC + IM,,,,,1056,7,,https://doi.org/10.1016/j.dib.2018.11.111,0,1,0,1,0,0.185,0,0.074,0,0.185,0.185,0,0.185,0,0,0,0,0,0,0,0,0,0,0.185,0,0,0,0,0,0,0,0,0,0,0,0
17,AlC0.5CoCrFeNi,BCC + IM,,,,,1060,6,,https://doi.org/10.1016/j.dib.2018.11.111,0,1,0,1,0,0.182,0,0.091,0,0.182,0.182,0,0.182,0,0,0,0,0,0,0,0,0,0,0.182,0,0,0,0,0,0,0,0,0,0,0,0
18,AlCCoCrFeNi,BCC + IM,,,,,1251,7,,https://doi.org/10.1016/j.dib.2018.11.111,0,1,0,1,0,0.167,0,0.167,0,0.167,0.167,0,0.167,0,0,0,0,0,0,0,0,0,0,0.167,0,0,0,0,0,0,0,0,0,0,0,0
19,AlC1.5CoCrFeNi,BCC + IM,,,,,1255,6,,https://doi.org/10.1016/j.dib.2018.11.111,0,1,0,1,0,0.154,0,0.231,0,0.154,0.154,0,0.154,0,0,0,0,0,0,0,0,0,0,0.154,0,0,0,0,0,0,0,0,0,0,0,0
20,AlCoCrFeMo0.1Ni,BCC,,,,,1804,9,,https://doi.org/10.1016/j.dib.2018.11.111,0,1,0,0,0,0.196,0,0,0,0.196,0.196,0,0.196,0,0,0,0,0,0,0.02,0,0,0,0.196,0,0,0,0,0,0,0,0,0,0,0,0
21,AlCoCrFeMo0.2Ni,BCC + IM,,,,,2456,3,,https://doi.org/10.1016/j.dib.2018.11.111,0,1,0,1,0,0.192,0,0,0,0.192,0.192,0,0.192,0,0,0,0,0,0,0.038,0,0,0,0.192,0,0,0,0,0,0,0,0,0,0,0,0
22,AlCoCrFeMo0.3Ni,BCC + IM,,,,,2649,3,,https://doi.org/10.1016/j.dib.2018.11.111,0,1,0,1,0,0.189,0,0,0,0.189,0.189,0,0.189,0,0,0,0,0,0,0.057,0,0,0,0.189,0,0,0,0,0,0,0,0,0,0,0,0
23,AlCoCrFeMo0.4Ni,BCC + IM,,,,,2670,3,,https://doi.org/10.1016/j.dib.2018.11.111,0,1,0,1,0,0.185,0,0,0,0.185,0.185,0,0.185,0,0,0,0,0,0,0.074,0,0,0,0.185,0,0,0,0,0,0,0,0,0,0,0,0
24,AlCoCrFeMo0.5Ni,BCC + IM,,,,,2757,3,,https://doi.org/10.1016/j.dib.2018.11.111,0,1,0,1,0,0.182,0,0,0,0.182,0.182,0,0.182,0,0,0,0,0,0,0.091,0,0,0,0.182,0,0,0,0,0,0,0,0,0,0,0,0
25,AlCoCrFeNb0.1Ni,BCC,569,,,,1641,17,,https://doi.org/10.1016/j.dib.2018.11.111,0,1,0,0,0,0.196,0,0,0,0.196,0.196,0,0.196,0,0,0,0,0,0,0,0,0.02,0,0.196,0,0,0,0,0,0,0,0,0,0,0,0
26,AlCoCrFeNb0.25Ni,BCC + IM,668,,,,1959,11,,https://doi.org/10.1016/j.dib.2018.11.111,0,1,0,1,0,0.19,0,0,0,0.19,0.19,0,0.19,0,0,0,0,0,0,0,0,0.048,0,0.19,0,0,0,0,0,0,0,0,0,0,0,0
27,AlCoCrFeNb0.5Ni,BCC + IM,747,,,,2473,4,,https://doi.org/10.1016/j.dib.2018.11.111,0,1,0,1,0,0.182,0,0,0,0.182,0.182,0,0.182,0,0,0,0,0,0,0,0,0.091,0,0.182,0,0,0,0,0,0,0,0,0,0,0,0
28,AlCoCrFeNiSi0.2,BCC,,,,,1265,14,,https://doi.org/10.1016/j.dib.2018.11.111,0,1,0,0,0,0.192,0,0,0,0.192,0.192,0,0.192,0,0,0,0,0,0,0,0,0,0,0.192,0,0,0,0.038,0,0,0,0,0,0,0,0
29,AlCoCrFeNiSi0.4,BCC,,,,,1481,13,,https://doi.org/10.1016/j.dib.2018.11.111,0,1,0,0,0,0.185,0,0,0,0.185,0.185,0,0.185,0,0,0,0,0,0,0,0,0,0,0.185,0,0,0,0.074,0,0,0,0,0,0,0,0
30,AlCoCrFeNiSi0.6,BCC,,,,,1834,3,,https://doi.org/10.1016/j.dib.2018.11.111,0,1,0,0,0,0.179,0,0,0,0.179,0.179,0,0.179,0,0,0,0,0,0,0,0,0,0,0.179,0,0,0,0.107,0,0,0,0,0,0,0,0
31,AlCoCrFeNiSi0.8,BCC + IM,,,,,2179,2,,https://doi.org/10.1016/j.dib.2018.11.111,0,1,0,1,0,0.172,0,0,0,0.172,0.172,0,0.172,0,0,0,0,0,0,0,0,0,0,0.172,0,0,0,0.138,0,0,0,0,0,0,0,0
32,AlCoCrFeNiSi,BCC,,,,,1110,,,https://doi.org/10.1016/j.dib.2018.11.111,0,1,0,0,0,0.167,0,0,0,0.167,0.167,0,0.167,0,0,0,0,0,0,0,0,0,0,0.167,0,0,0,0.167,0,0,0,0,0,0,0,0
33,Al0.5CoCrFeNiTi,BCC + IM,,,,,,10,,https://doi.org/10.1016/j.dib.2018.11.111,0,1,0,1,0,0.091,0,0,0,0.182,0.182,0,0.182,0,0,0,0,0,0,0,0,0,0,0.182,0,0,0,0,0,0,0.182,0,0,0,0,0
34,AlCoCrFeNiTi0.5,FCC,178,,,,2040,24,,https://doi.org/10.1016/j.dib.2018.11.111,1,0,0,0,0,0.182,0,0,0,0.182,0.182,0,0.182,0,0,0,0,0,0,0,0,0,0,0.182,0,0,0,0,0,0,0.091,0,0,0,0,0
35,AlCoCrFeNiTi,BCC,,,,,1860,9,,https://doi.org/10.1016/j.dib.2018.11.111,0,1,0,0,0,0.167,0,0,0,0.167,0.167,0,0.167,0,0,0,0,0,0,0,0,0,0,0.167,0,0,0,0,0,0,0.167,0,0,0,0,0
36,AlCoCrFeNiTi1.5,BCC + IM,,,,,2220,5,,https://doi.org/10.1016/j.dib.2018.11.111,0,1,0,1,0,0.154,0,0,0,0.154,0.154,0,0.154,0,0,0,0,0,0,0,0,0,0,0.154,0,0,0,0,0,0,0.231,0,0,0,0,0
37,Al1.5CoCrFeNiTi,BCC,,,,,,10,,https://doi.org/10.1016/j.dib.2018.11.111,0,1,0,0,0,0.231,0,0,0,0.154,0.154,0,0.154,0,0,0,0,0,0,0,0,0,0,0.154,0,0,0,0,0,0,0.154,0,0,0,0,0
38,Al2.0CoCrFeNiTi,BCC,643,,,,,5,,https://doi.org/10.1016/j.dib.2018.11.111,0,1,0,0,0,0.286,0,0,0,0.143,0.143,0,0.143,0,0,0,0,0,0,0,0,0,0,0.143,0,0,0,0,0,0,0.143,0,0,0,0,0
39,CoCrFeMnNi,FCC,144,,,,230,75,,https://doi.org/10.1016/j.dib.2018.11.111,1,0,0,0,0,0,0,0,0,0.2,0.2,0,0.2,0,0,0,0,0,0.2,0,0,0,0,0.2,0,0,0,0,0,0,0,0,0,0,0,0
40,CoCrFeMnNiV0.25,FCC,151,,,,200,75,,https://doi.org/10.1016/j.dib.2018.11.111,1,0,0,0,0,0,0,0,0,0.19,0.19,0,0.19,0,0,0,0,0,0.19,0,0,0,0,0.19,0,0,0,0,0,0,0,0.048,0,0,0,0
41,CoCrFeMnNiV0.5,FCC,186,,,,620,75,,https://doi.org/10.1016/j.dib.2018.11.111,1,0,0,0,0,0,0,0,0,0.182,0.182,0,0.182,0,0,0,0,0,0.182,0,0,0,0,0.182,0,0,0,0,0,0,0,0.091,0,0,0,0
42,CoCrFeMnNiV0.75,FCC + IM,342,,,,740,8,,https://doi.org/10.1016/j.dib.2018.11.111,1,0,0,1,0,0,0,0,0,0.174,0.174,0,0.174,0,0,0,0,0,0.174,0,0,0,0,0.174,0,0,0,0,0,0,0,0.13,0,0,0,0
43,CoCrFeMnNiV,FCC + IM,650,,,,1660,1,,https://doi.org/10.1016/j.dib.2018.11.111,1,0,0,1,0,0,0,0,0,0.167,0.167,0,0.167,0,0,0,0,0,0.167,0,0,0,0,0.167,0,0,0,0,0,0,0,0.167,0,0,0,0
44,AlCrFeNi,BCC,472,,,,1406,29,,https://doi.org/10.1016/j.dib.2018.11.111,0,1,0,0,0,0.25,0,0,0,0,0.25,0,0.25,0,0,0,0,0,0,0,0,0,0,0.25,0,0,0,0,0,0,0,0,0,0,0,0
45,AlCrFeNiMo0.2,BCC,549,,,,1487,29,,https://doi.org/10.1016/j.dib.2018.11.111,0,1,0,0,0,0.238,0,0,0,0,0.238,0,0.238,0,0,0,0,0,0,0.048,0,0,0,0.238,0,0,0,0,0,0,0,0,0,0,0,0
46,AlCrFeNiMo0.5,BCC,622,,,,1749,13,,https://doi.org/10.1016/j.dib.2018.11.111,0,1,0,0,0,0.222,0,0,0,0,0.222,0,0.222,0,0,0,0,0,0,0.111,0,0,0,0.222,0,0,0,0,0,0,0,0,0,0,0,0
47,AlCrFeNiMo0.8,BCC + IM,854,,,,1513,1,,https://doi.org/10.1016/j.dib.2018.11.111,0,1,0,1,0,0.208,0,0,0,0,0.208,0,0.208,0,0,0,0,0,0,0.167,0,0,0,0.208,0,0,0,0,0,0,0,0,0,0,0,0
48,CoCrCuFeNi,FCC,132,,,,230,,,https://doi.org/10.1016/j.dib.2018.11.111,1,0,0,0,0,0,0,0,0,0.2,0.2,0.2,0.2,0,0,0,0,0,0,0,0,0,0,0.2,0,0,0,0,0,0,0,0,0,0,0,0
49,CoCrCuFeNiTi0.5,FCC,,,,,700,29,,https://doi.org/10.1016/j.dib.2018.11.111,1,0,0,0,0,0,0,0,0,0.182,0.182,0.182,0.182,0,0,0,0,0,0,0,0,0,0,0.182,0,0,0,0,0,0,0.091,0,0,0,0,0
50,CoCrCuFeNiTi0.8,FCC + Im,,,,,1042,3,,https://doi.org/10.1016/j.dib.2018.11.111,1,0,0,1,0,0,0,0,0,0.172,0.172,0.172,0.172,0,0,0,0,0,0,0,0,0,0,0.172,0,0,0,0,0,0,0.138,0,0,0,0,0
51,CoCrCuFeNiTi,FCC,,,,,1272,2,,https://doi.org/10.1016/j.dib.2018.11.111,1,0,0,0,0,0,0,0,0,0.167,0.167,0.167,0.167,0,0,0,0,0,0,0,0,0,0,0.167,0,0,0,0,0,0,0.167,0,0,0,0,0
52,Al0.25CoCrCu0.75FeNiTi0.5,FCC,,,,,750,39,,https://doi.org/10.1016/j.dib.2018.11.111,1,0,0,0,0,0.045,0,0,0,0.182,0.182,0.136,0.182,0,0,0,0,0,0,0,0,0,0,0.182,0,0,0,0,0,0,0.091,0,0,0,0,0
53,Al0.5CoCrCuFeNi,FCC,210,,,,388,,,https://doi.org/10.1016/j.dib.2018.11.111,1,0,0,0,0,0.091,0,0,0,0.182,0.182,0.182,0.182,0,0,0,0,0,0,0,0,0,0,0.182,0,0,0,0,0,0,0,0,0,0,0,0
54,AlCoCrCuFeNi,FCC + BCC,406,,,,950,,,https://doi.org/10.1016/j.dib.2018.11.111,1,1,0,0,0,0.167,0,0,0,0.167,0.167,0.167,0.167,0,0,0,0,0,0,0,0,0,0,0.167,0,0,0,0,0,0,0,0,0,0,0,0
55,AlCoCrCuFeMnNi,FCC + BCC + Im,,,,,1005,15,,https://doi.org/10.1016/j.dib.2018.11.111,1,1,0,1,0,0.143,0,0,0,0.143,0.143,0.143,0.143,0,0,0,0,0,0.143,0,0,0,0,0.143,0,0,0,0,0,0,0,0,0,0,0,0
56,AlCoCrCuFeNiTi,FCC + BCC,,,,,1234,9,,https://doi.org/10.1016/j.dib.2018.11.111,1,1,0,0,0,0.143,0,0,0,0.143,0.143,0.143,0.143,0,0,0,0,0,0,0,0,0,0,0.143,0,0,0,0,0,0,0.143,0,0,0,0,0
57,AlCoCrCuFeNiV,FCC + BCC,,,,,1469,16,,https://doi.org/10.1016/j.dib.2018.11.111,1,1,0,0,0,0.143,0,0,0,0.143,0.143,0.143,0.143,0,0,0,0,0,0,0,0,0,0,0.143,0,0,0,0,0,0,0,0.143,0,0,0,0
58,Al2.0CoCrCuFeNi,FCC + BCC,560,,,,1620,,,https://doi.org/10.1016/j.dib.2018.11.111,1,1,0,0,0,0.286,0,0,0,0.143,0.143,0.143,0.143,0,0,0,0,0,0,0,0,0,0,0.143,0,0,0,0,0,0,0,0,0,0,0,0
59,Al0.5CoCrCu0.5FeNiTi0.5,FCC + BCC,,,,,1580,17,,https://doi.org/10.1016/j.dib.2018.11.111,1,1,0,0,0,0.091,0,0,0,0.182,0.182,0.091,0.182,0,0,0,0,0,0,0,0,0,0,0.182,0,0,0,0,0,0,0.091,0,0,0,0,0
60,Al0.75CoCrCu0.25FeNiTi0.5,FCC + BCC,,,,,1900,12,,https://doi.org/10.1016/j.dib.2018.11.111,1,1,0,0,0,0.136,0,0,0,0.182,0.182,0.045,0.182,0,0,0,0,0,0,0,0,0,0,0.182,0,0,0,0,0,0,0.091,0,0,0,0,0
61,AlCoCrCuNiTi,BCC,,,,,,8,,https://doi.org/10.1016/j.dib.2018.11.111,0,1,0,0,0,0.167,0,0,0,0.167,0.167,0.167,0,0,0,0,0,0,0,0,0,0,0,0.167,0,0,0,0,0,0,0.167,0,0,0,0,0
62,AlCoCrCuNiTiY0.5,Im,,,,,,3,,https://doi.org/10.1016/j.dib.2018.11.111,0,0,0,1,0,0.154,0,0,0,0.154,0.154,0.154,0,0,0,0,0,0,0,0,0,0,0,0.154,0,0,0,0,0,0,0.154,0,0,0.077,0,0
63,AlCoCrCuNiTiY0.8,Im,,,,,,5,,https://doi.org/10.1016/j.dib.2018.11.111,0,0,0,1,0,0.147,0,0,0,0.147,0.147,0.147,0,0,0,0,0,0,0,0,0,0,0,0.147,0,0,0,0,0,0,0.147,0,0,0.118,0,0
64,AlCoCrCuNiTiY,Im,,,,,,4,,https://doi.org/10.1016/j.dib.2018.11.111,0,0,0,1,0,0.143,0,0,0,0.143,0.143,0.143,0,0,0,0,0,0,0,0,0,0,0,0.143,0,0,0,0,0,0,0.143,0,0,0.143,0,0
65,AlCoFeNi,BCC,456,,,,964,,,https://doi.org/10.1016/j.dib.2018.11.111,0,1,0,0,0,0.25,0,0,0,0.25,0,0,0.25,0,0,0,0,0,0,0,0,0,0,0.25,0,0,0,0,0,0,0,0,0,0,0,0
66,AlCrCuFeNiTi,BCC + IM,,,,,,,,https://doi.org/10.1016/j.dib.2018.11.111,0,1,0,1,0,0.167,0,0,0,0,0.167,0.167,0.167,0,0,0,0,0,0,0,0,0,0,0.167,0,0,0,0,0,0,0.167,0,0,0,0,0
67,Al1.125CuFe0.75NiTi1.125,FCC,516,,,,980,7,,https://doi.org/10.1016/j.dib.2018.11.111,1,0,0,0,0,0.225,0,0,0,0,0,0.2,0.15,0,0,0,0,0,0,0,0,0,0,0.2,0,0,0,0,0,0,0.225,0,0,0,0,0
68,Al22.5Cu20.0Fe15.0Ni20.0Ti22.5,FCC,516,,,,980,7,,https://doi.org/10.1016/j.dib.2018.11.111,1,0,0,0,0,0.225,0,0,0,0,0,0.2,0.15,0,0,0,0,0,0,0,0,0,0,0.2,0,0,0,0,0,0,0.225,0,0,0,0,0
69,AlCuFeNiTi,FCC,516,,,,1074,8,,https://doi.org/10.1016/j.dib.2018.11.111,1,0,0,0,0,0.2,0,0,0,0,0,0.2,0.2,0,0,0,0,0,0,0,0,0,0,0.2,0,0,0,0,0,0,0.2,0,0,0,0,0
70,AlCuNiTi,FCC,537,,,,300,1,,https://doi.org/10.1016/j.dib.2018.11.111,1,0,0,0,0,0.25,0,0,0,0,0,0.25,0,0,0,0,0,0,0,0,0,0,0,0.25,0,0,0,0,0,0,0.25,0,0,0,0,0
71,AlLi0.5MgSn0.2Zn0.5,FCC + IM,,,,,546,,,https://doi.org/10.1016/j.dib.2018.11.111,1,0,0,1,0,0.312,0,0,0,0,0,0,0,0,0,0,0.156,0.312,0,0,0,0,0,0,0,0,0,0,0.062,0,0,0,0,0,0.156,0
72,AlLiMgSnZn,FCC + HCP + IM,,,,,600,1,,https://doi.org/10.1016/j.dib.2018.11.111,1,0,1,1,0,0.2,0,0,0,0,0,0,0,0,0,0,0.2,0.2,0,0,0,0,0,0,0,0,0,0,0.2,0,0,0,0,0,0.2,0
73,Al8.0Li0.5Mg0.5Sn0.5Zn0.5,FCC + IM,,,,,415,16,,https://doi.org/10.1016/j.dib.2018.11.111,1,0,0,1,0,0.8,0,0,0,0,0,0,0,0,0,0,0.05,0.05,0,0,0,0,0,0,0,0,0,0,0.05,0,0,0,0,0,0.05,0
74,Al8.0Cu0.5Li0.5Mg0.5Zn0.5,FCC + IM,,,,,488,17,,https://doi.org/10.1016/j.dib.2018.11.111,1,0,0,1,0,0.8,0,0,0,0,0,0.05,0,0,0,0,0.05,0.05,0,0,0,0,0,0,0,0,0,0,0,0,0,0,0,0,0.05,0
75,AlCr0.5NbTiV,BCC,,,,,1300,1,,https://doi.org/10.1016/j.dib.2018.11.111,0,1,0,0,0,0.222,0,0,0,0,0.111,0,0,0,0,0,0,0,0,0,0,0.222,0,0,0,0,0,0,0,0,0.222,0.222,0,0,0,0
76,AlCrNbTiV,BCC + IM,,,,,1550,1,,https://doi.org/10.1016/j.dib.2018.11.111,0,1,0,1,0,0.2,0,0,0,0,0.2,0,0,0,0,0,0,0,0,0,0,0.2,0,0,0,0,0,0,0,0,0.2,0.2,0,0,0,0
77,AlCr1.5NbTiV,FCC + IM,,,,,1700,1,,https://doi.org/10.1016/j.dib.2018.11.111,1,0,0,1,0,0.182,0,0,0,0,0.273,0,0,0,0,0,0,0,0,0,0,0.182,0,0,0,0,0,0,0,0,0.182,0.182,0,0,0,0
78,Al0.4Hf0.6NbTaTiZr,BCC,500,,,,1841,10,,https://doi.org/10.1016/j.dib.2018.11.111,0,1,0,0,0,0.08,0,0,0,0,0,0,0,0,0,0.12,0,0,0,0,0,0.2,0,0,0,0,0,0,0,0.2,0.2,0,0,0,0,0.2
79,Al0.3HfNbTaTiZr,BCC,353,,,,1188,50,,https://doi.org/10.1016/j.dib.2018.11.111,0,1,0,0,0,0.057,0,0,0,0,0,0,0,0,0,0.189,0,0,0,0,0,0.189,0,0,0,0,0,0,0,0.189,0.189,0,0,0,0,0.189
80,Al0.5HfNbTaTiZr,BCC,396,,,,1302,46,,https://doi.org/10.1016/j.dib.2018.11.111,0,1,0,0,0,0.091,0,0,0,0,0,0,0,0,0,0.182,0,0,0,0,0,0.182,0,0,0,0,0,0,0,0.182,0.182,0,0,0,0,0.182
81,Al0.75HfNbTaTiZr,BCC,427,,,,1415,30,,https://doi.org/10.1016/j.dib.2018.11.111,0,1,0,0,0,0.13,0,0,0,0,0,0,0,0,0,0.174,0,0,0,0,0,0.174,0,0,0,0,0,0,0,0.174,0.174,0,0,0,0,0.174
82,AlMo0.5NbTa0.5TiZr,BCC,591,,,,2000,10,,https://doi.org/10.1016/j.dib.2018.11.111,0,1,0,0,0,0.2,0,0,0,0,0,0,0,0,0,0,0,0,0,0.1,0,0.2,0,0,0,0,0,0,0,0.1,0.2,0,0,0,0,0.2
83,Al0.25MoNbTiV,BCC,460,,,,1250,13,,https://doi.org/10.1016/j.dib.2018.11.111,0,1,0,0,0,0.059,0,0,0,0,0,0,0,0,0,0,0,0,0,0.235,0,0.235,0,0,0,0,0,0,0,0,0.235,0.235,0,0,0,0
84,Al0.5MoNbTiV,BCC,487,,,,1625,11,,https://doi.org/10.1016/j.dib.2018.11.111,0,1,0,0,0,0.111,0,0,0,0,0,0,0,0,0,0,0,0,0,0.222,0,0.222,0,0,0,0,0,0,0,0,0.222,0.222,0,0,0,0
85,Al0.75MoNbTiV,BCC,517,,,,1260,8,,https://doi.org/10.1016/j.dib.2018.11.111,0,1,0,0,0,0.158,0,0,0,0,0,0,0,0,0,0,0,0,0,0.211,0,0.211,0,0,0,0,0,0,0,0,0.211,0.211,0,0,0,0
86,AlMoNbTiV,BCC,537,,,,1375,3,,https://doi.org/10.1016/j.dib.2018.11.111,0,1,0,0,0,0.2,0,0,0,0,0,0,0,0,0,0,0,0,0,0.2,0,0.2,0,0,0,0,0,0,0,0,0.2,0.2,0,0,0,0
87,Al0.25NbTaTiV,BCC,,,,,1330,,,https://doi.org/10.1016/j.dib.2018.11.111,0,1,0,0,0,0.059,0,0,0,0,0,0,0,0,0,0,0,0,0,0,0,0.235,0,0,0,0,0,0,0,0.235,0.235,0.235,0,0,0,0
88,Al0.5NbTaTiV,BCC,,,,,1014,,,https://doi.org/10.1016/j.dib.2018.11.111,0,1,0,0,0,0.111,0,0,0,0,0,0,0,0,0,0,0,0,0,0,0,0.222,0,0,0,0,0,0,0,0.222,0.222,0.222,0,0,0,0
89,AlNbTaTiV,BCC,,,,,993,,,https://doi.org/10.1016/j.dib.2018.11.111,0,1,0,0,0,0.2,0,0,0,0,0,0,0,0,0,0,0,0,0,0,0,0.2,0,0,0,0,0,0,0,0.2,0.2,0.2,0,0,0,0
90,Al0.3NbTa0.8Ti1.4V0.2Zr1.3,BCC,500,,,,1965,5,,https://doi.org/10.1016/j.dib.2018.11.111,0,1,0,0,0,0.06,0,0,0,0,0,0,0,0,0,0,0,0,0,0,0,0.2,0,0,0,0,0,0,0,0.16,0.28,0.04,0,0,0,0.26
91,Al0.5NbTa0.8Ti1.5V0.2Zr,BCC,530,,,,2035,5,,https://doi.org/10.1016/j.dib.2018.11.111,0,1,0,0,0,0.1,0,0,0,0,0,0,0,0,0,0,0,0,0,0,0,0.2,0,0,0,0,0,0,0,0.16,0.3,0.04,0,0,0,0.2
92,Al0.3NbTaTi1.4Zr1.3,BCC,490,,,,1965,5,,https://doi.org/10.1016/j.dib.2018.11.111,0,1,0,0,0,0.06,0,0,0,0,0,0,0,0,0,0,0,0,0,0,0,0.2,0,0,0,0,0,0,0,0.2,0.28,0,0,0,0,0.26
93,AlNb1.5Ta0.5Ti1.5Zr0.5,BCC,408,,,,1280,4,,https://doi.org/10.1016/j.dib.2018.11.111,0,1,0,0,0,0.2,0,0,0,0,0,0,0,0,0,0,0,0,0,0,0,0.3,0,0,0,0,0,0,0,0.1,0.3,0,0,0,0,0.1
94,AlNbTiV,BCC,448,,,,1020,5,,https://doi.org/10.1016/j.dib.2018.11.111,0,1,0,0,0,0.25,0,0,0,0,0,0,0,0,0,0,0,0,0,0,0,0.25,0,0,0,0,0,0,0,0,0.25,0.25,0,0,0,0
95,CrHfNbTiZr,BCC + lM,464,,,,1375,3,,https://doi.org/10.1016/j.dib.2018.11.111,0,1,0,1,0,0,0,0,0,0,0.2,0,0,0,0,0.2,0,0,0,0,0,0.2,0,0,0,0,0,0,0,0,0.2,0,0,0,0,0.2
96,CrMo0.5NbTa0.5TiZr,BCC + lM,540,,,,1595,5,,https://doi.org/10.1016/j.dib.2018.11.111,0,1,0,1,0,0,0,0,0,0,0.2,0,0,0,0,0,0,0,0,0.1,0,0.2,0,0,0,0,0,0,0,0.1,0.2,0,0,0,0,0.2
97,CrNbTiVZr,BCC + lM,482,,,,1298,3,,https://doi.org/10.1016/j.dib.2018.11.111,0,1,0,1,0,0,0,0,0,0,0.2,0,0,0,0,0,0,0,0,0,0,0.2,0,0,0,0,0,0,0,0,0.2,0.2,0,0,0,0.2
98,CrNbTiZr,BCC + lM,418,,,,1260,6,,https://doi.org/10.1016/j.dib.2018.11.111,0,1,0,1,0,0,0,0,0,0,0.25,0,0,0,0,0,0,0,0,0,0,0.25,0,0,0,0,0,0,0,0,0.25,0,0,0,0,0.25
99,Hf0.5Mo0.5NbTiZr,BCC + lM,400,,,,1178,25,,https://doi.org/10.1016/j.dib.2018.11.111,0,1,0,1,0,0,0,0,0,0,0,0,0,0,0,0.125,0,0,0,0.125,0,0.25,0,0,0,0,0,0,0,0,0.25,0,0,0,0,0.25
100,Hf0.5Mo0.5NbSi0.1TiZr,BCC + lM,442,,,,1365,28,,https://doi.org/10.1016/j.dib.2018.11.111,0,1,0,1,0,0,0,0,0,0,0,0,0,0,0,0.122,0,0,0,0.122,0,0.244,0,0,0,0,0,0.024,0,0,0.244,0,0,0,0,0.244
101,Hf0.5Mo0.5NbSi0.3TiZr,BCC + lM,494,,,,1428,23,,https://doi.org/10.1016/j.dib.2018.11.111,0,1,0,1,0,0,0,0,0,0,0,0,0,0,0,0.116,0,0,0,0.116,0,0.233,0,0,0,0,0,0.07,0,0,0.233,0,0,0,0,0.233
102,Hf0.5Mo0.5NbSi0.5TiZr,BCC + lM,524,,,,1605,23,,https://doi.org/10.1016/j.dib.2018.11.111,0,1,0,1,0,0,0,0,0,0,0,0,0,0,0,0.111,0,0,0,0.111,0,0.222,0,0,0,0,0,0.111,0,0,0.222,0,0,0,0,0.222
103,Hf0.5Mo0.5NbSi0.7TiZr,BCC + lM,580,,,,1604,12,,https://doi.org/10.1016/j.dib.2018.11.111,0,1,0,1,0,0,0,0,0,0,0,0,0,0,0,0.106,0,0,0,0.106,0,0.213,0,0,0,0,0,0.149,0,0,0.213,0,0,0,0,0.213
104,Hf0.5Mo0.5NbSi0.9TiZr,BCC + lM,640,,,,1677,9,,https://doi.org/10.1016/j.dib.2018.11.111,0,1,0,1,0,0,0,0,0,0,0,0,0,0,0,0.102,0,0,0,0.102,0,0.204,0,0,0,0,0,0.184,0,0,0.204,0,0,0,0,0.204
105,Hf0.5Mo0.5NbTiZrC0.1,BCC + lM,,,,,1183,38,,https://doi.org/10.1016/j.dib.2018.11.111,0,1,0,1,0,0,0,0.024,0,0,0,0,0,0,0,0.122,0,0,0,0.122,0,0.244,0,0,0,0,0,0,0,0,0.244,0,0,0,0,0.244
106,Hf0.5Mo0.5NbTiZrC0.3,BCC + lM,,,,,1201,33,,https://doi.org/10.1016/j.dib.2018.11.111,0,1,0,1,0,0,0,0.07,0,0,0,0,0,0,0,0.116,0,0,0,0.116,0,0.233,0,0,0,0,0,0,0,0,0.233,0,0,0,0,0.233
107,HfMo0.25NbTaTiZr,BCC,395,,,,1112,50,,https://doi.org/10.1016/j.dib.2018.11.111,0,1,0,0,0,0,0,0,0,0,0,0,0,0,0,0.19,0,0,0,0.048,0,0.19,0,0,0,0,0,0,0,0.19,0.19,0,0,0,0,0.19
108,HfMo0.5NbTaTiZr,BCC,480,,,,1317,50,,https://doi.org/10.1016/j.dib.2018.11.111,0,1,0,0,0,0,0,0,0,0,0,0,0,0,0,0.182,0,0,0,0.091,0,0.182,0,0,0,0,0,0,0,0.182,0.182,0,0,0,0,0.182
109,HfMo0.75NbTaTiZr,BCC,492,,,,1373,50,,https://doi.org/10.1016/j.dib.2018.11.111,0,1,0,0,0,0,0,0,0,0,0,0,0,0,0,0.174,0,0,0,0.13,0,0.174,0,0,0,0,0,0,0,0.174,0.174,0,0,0,0,0.174
110,HfMoNbTaTiZr,BCC,505,,,,1512,12,,https://doi.org/10.1016/j.dib.2018.11.111,0,1,0,0,0,0,0,0,0,0,0,0,0,0,0,0.167,0,0,0,0.167,0,0.167,0,0,0,0,0,0,0,0.167,0.167,0,0,0,0,0.167
111,HfMoTaTiZr,BCC,542,,,,1600,4,,https://doi.org/10.1016/j.dib.2018.11.111,0,1,0,0,0,0,0,0,0,0,0,0,0,0,0,0.2,0,0,0,0.2,0,0,0,0,0,0,0,0,0,0.2,0.2,0,0,0,0,0.2
112,HfMoNbZrTi,BCC,,,,,1803,10,,https://doi.org/10.1016/j.dib.2018.11.111,0,1,0,0,0,0,0,0,0,0,0,0,0,0,0,0.2,0,0,0,0.2,0,0.2,0,0,0,0,0,0,0,0,0.2,0,0,0,0,0.2
113,HfNbSi0.5TiV,BCC + lM,490,,,,1399,11,,https://doi.org/10.1016/j.dib.2018.11.111,0,1,0,1,0,0,0,0,0,0,0,0,0,0,0,0.222,0,0,0,0,0,0.222,0,0,0,0,0,0.111,0,0,0.222,0.222,0,0,0,0
114,HfNbSi0.5TiVZr,BCC + lM,464,,,,1540,17,,https://doi.org/10.1016/j.dib.2018.11.111,0,1,0,1,0,0,0,0,0,0,0,0,0,0,0,0.182,0,0,0,0,0,0.182,0,0,0,0,0,0.091,0,0,0.182,0.182,0,0,0,0.182
115,HfNbTaZr,BCC,365,,,,1315,,,https://doi.org/10.1016/j.dib.2018.11.111,0,1,0,0,0,0,0,0,0,0,0,0,0,0,0,0.25,0,0,0,0,0,0.25,0,0,0,0,0,0,0,0.25,0,0,0,0,0,0.25
116,HfNbTaTiZr,BCC,335,,,,1015,50,,https://doi.org/10.1016/j.dib.2018.11.111,0,1,0,0,0,0,0,0,0,0,0,0,0,0,0,0.2,0,0,0,0,0,0.2,0,0,0,0,0,0,0,0.2,0.2,0,0,0,0,0.2
117,HfNbTiVZr,BCC + lM,388,,,,1170,30,,https://doi.org/10.1016/j.dib.2018.11.111,0,1,0,1,0,0,0,0,0,0,0,0,0,0,0,0.2,0,0,0,0,0,0.2,0,0,0,0,0,0,0,0,0.2,0.2,0,0,0,0.2
118,MoNbTaV,BCC,504,,,,1525,21,,https://doi.org/10.1016/j.dib.2018.11.111,0,1,0,0,0,0,0,0,0,0,0,0,0,0,0,0,0,0,0,0.25,0,0.25,0,0,0,0,0,0,0,0.25,0,0.25,0,0,0,0
119,MoNbTaVW,BCC,536,,,,1246,2,,https://doi.org/10.1016/j.dib.2018.11.111,0,1,0,0,0,0,0,0,0,0,0,0,0,0,0,0,0,0,0,0.2,0,0.2,0,0,0,0,0,0,0,0.2,0,0.2,0.2,0,0,0
120,MoNbTaW,BCC,454,,,,1058,2,,https://doi.org/10.1016/j.dib.2018.11.111,0,1,0,0,0,0,0,0,0,0,0,0,0,0,0,0,0,0,0,0.25,0,0.25,0,0,0,0,0,0,0,0.25,0,0,0.25,0,0,0
121,MoNbTiV,BCC,441,,,,1200,26,,https://doi.org/10.1016/j.dib.2018.11.111,0,1,0,0,0,0,0,0,0,0,0,0,0,0,0,0,0,0,0,0.25,0,0.25,0,0,0,0,0,0,0,0,0.25,0.25,0,0,0,0
122,Mo0.3NbTiVZr,BCC,,,,,1289,42,,https://doi.org/10.1016/j.dib.2018.11.111,0,1,0,0,0,0,0,0,0,0,0,0,0,0,0,0,0,0,0,0.07,0,0.233,0,0,0,0,0,0,0,0,0.233,0.233,0,0,0,0.233
123,Mo0.5NbTiVZr,BCC,,,,,1473,32,,https://doi.org/10.1016/j.dib.2018.11.111,0,1,0,0,0,0,0,0,0,0,0,0,0,0,0,0,0,0,0,0.111,0,0.222,0,0,0,0,0,0,0,0,0.222,0.222,0,0,0,0.222
124,Mo0.7NbTiVZr,BCC,,,,,1706,32,,https://doi.org/10.1016/j.dib.2018.11.111,0,1,0,0,0,0,0,0,0,0,0,0,0,0,0,0,0,0,0,0.149,0,0.213,0,0,0,0,0,0,0,0,0.213,0.213,0,0,0,0.213
125,MoNbTiVZr,BCC,,,,,1779,32,,https://doi.org/10.1016/j.dib.2018.11.111,0,1,0,0,0,0,0,0,0,0,0,0,0,0,0,0,0,0,0,0.2,0,0.2,0,0,0,0,0,0,0,0,0.2,0.2,0,0,0,0.2
126,Mo1.3NbTiVZr,BCC,,,,,1496,30,,https://doi.org/10.1016/j.dib.2018.11.111,0,1,0,0,0,0,0,0,0,0,0,0,0,0,0,0,0,0,0,0.245,0,0.189,0,0,0,0,0,0,0,0,0.189,0.189,0,0,0,0.189
127,Mo1.5NbTiVZr,BCC,,,,,1603,20,,https://doi.org/10.1016/j.dib.2018.11.111,0,1,0,0,0,0,0,0,0,0,0,0,0,0,0,0,0,0,0,0.273,0,0.182,0,0,0,0,0,0,0,0,0.182,0.182,0,0,0,0.182
128,Mo1.7NbTiVZr,BCC,,,,,1645,15,,https://doi.org/10.1016/j.dib.2018.11.111,0,1,0,0,0,0,0,0,0,0,0,0,0,0,0,0,0,0,0,0.298,0,0.175,0,0,0,0,0,0,0,0,0.175,0.175,0,0,0,0.175
129,Mo2.0NbTiVZr,BCC,,,,,1765,12,,https://doi.org/10.1016/j.dib.2018.11.111,0,1,0,0,0,0,0,0,0,0,0,0,0,0,0,0,0,0,0,0.333,0,0.167,0,0,0,0,0,0,0,0,0.167,0.167,0,0,0,0.167
130,MoNbTiV0.25Zr,BCC,,,,,1776,30,,https://doi.org/10.1016/j.dib.2018.11.111,0,1,0,0,0,0,0,0,0,0,0,0,0,0,0,0,0,0,0,0.235,0,0.235,0,0,0,0,0,0,0,0,0.235,0.059,0,0,0,0.235
131,MoNbTiV0.5Zr,BCC,,,,,1647,28,,https://doi.org/10.1016/j.dib.2018.11.111,0,1,0,0,0,0,0,0,0,0,0,0,0,0,0,0,0,0,0,0.222,0,0.222,0,0,0,0,0,0,0,0,0.222,0.111,0,0,0,0.222
132,MoNbTiV0.75Zr,BCC,,,,,1708,29,,https://doi.org/10.1016/j.dib.2018.11.111,0,1,0,0,0,0,0,0,0,0,0,0,0,0,0,0,0,0,0,0.211,0,0.211,0,0,0,0,0,0,0,0,0.211,0.158,0,0,0,0.211
133,MoNbTiVZr,BCC,,,,,1786,26,,https://doi.org/10.1016/j.dib.2018.11.111,0,1,0,0,0,0,0,0,0,0,0,0,0,0,0,0,0,0,0,0.2,0,0.2,0,0,0,0,0,0,0,0,0.2,0.2,0,0,0,0.2
134,MoNbTiV1.5Zr,BCC,,,,,1735,20,,https://doi.org/10.1016/j.dib.2018.11.111,0,1,0,0,0,0,0,0,0,0,0,0,0,0,0,0,0,0,0,0.182,0,0.182,0,0,0,0,0,0,0,0,0.182,0.273,0,0,0,0.182
135,MoNbTiV2.0Zr,BCC,,,,,1538,23,,https://doi.org/10.1016/j.dib.2018.11.111,0,1,0,0,0,0,0,0,0,0,0,0,0,0,0,0,0,0,0,0.167,0,0.167,0,0,0,0,0,0,0,0,0.167,0.333,0,0,0,0.167
136,MoNbTiV3.0Zr,BCC,,,,,1418,24,,https://doi.org/10.1016/j.dib.2018.11.111,0,1,0,0,0,0,0,0,0,0,0,0,0,0,0,0,0,0,0,0.143,0,0.143,0,0,0,0,0,0,0,0,0.143,0.429,0,0,0,0.143
137,MoNbTiZr,BCC,,,,,1592,34,,https://doi.org/10.1016/j.dib.2018.11.111,0,1,0,0,0,0,0,0,0,0,0,0,0,0,0,0,0,0,0,0.25,0,0.25,0,0,0,0,0,0,0,0,0.25,0,0,0,0,0.25
138,NbTaTiV,BCC,,,,,1092,,,https://doi.org/10.1016/j.dib.2018.11.111,0,1,0,0,0,0,0,0,0,0,0,0,0,0,0,0,0,0,0,0,0,0.25,0,0,0,0,0,0,0,0.25,0.25,0.25,0,0,0,0
139,NbTaVW,BCC,492,,,,1530,12,,https://doi.org/10.1016/j.dib.2018.11.111,0,1,0,0,0,0,0,0,0,0,0,0,0,0,0,0,0,0,0,0,0,0.25,0,0,0,0,0,0,0,0.25,0,0.25,0.25,0,0,0
140,NbTaTiVW,BCC+HCP,447,,,,1420,20,,https://doi.org/10.1016/j.dib.2018.11.111,0,1,1,0,0,0,0,0,0,0,0,0,0,0,0,0,0,0,0,0,0,0.2,0,0,0,0,0,0,0,0.2,0.2,0.2,0.2,0,0,0
141,NbTiV0.3Zr,BCC,,,,,866,45,,https://doi.org/10.1016/j.dib.2018.11.111,0,1,0,0,0,0,0,0,0,0,0,0,0,0,0,0,0,0,0,0,0,0.303,0,0,0,0,0,0,0,0,0.303,0.091,0,0,0,0.303
142,NbTiV0.3Mo0.1,BCC,,,,,932,45,,https://doi.org/10.1016/j.dib.2018.11.111,0,1,0,0,0,0,0,0,0,0,0,0,0,0,0,0,0,0,0,0.042,0,0.417,0,0,0,0,0,0,0,0,0.417,0.125,0,0,0,0
143,NbTiV0.3Mo0.3,BCC,,,,,1312,50,,https://doi.org/10.1016/j.dib.2018.11.111,0,1,0,0,0,0,0,0,0,0,0,0,0,0,0,0,0,0,0,0.115,0,0.385,0,0,0,0,0,0,0,0,0.385,0.115,0,0,0,0
144,NbTiV0.3Mo0.5,BCC,,,,,1301,43,,https://doi.org/10.1016/j.dib.2018.11.111,0,1,0,0,0,0,0,0,0,0,0,0,0,0,0,0,0,0,0,0.179,0,0.357,0,0,0,0,0,0,0,0,0.357,0.107,0,0,0,0
145,NbTiV0.3Mo0.7,BCC,,,,,1436,27,,https://doi.org/10.1016/j.dib.2018.11.111,0,1,0,0,0,0,0,0,0,0,0,0,0,0,0,0,0,0,0,0.233,0,0.333,0,0,0,0,0,0,0,0,0.333,0.1,0,0,0,0
146,NbTiV0.3Mo,BCC,,,,,1455,25,,https://doi.org/10.1016/j.dib.2018.11.111,0,1,0,0,0,0,0,0,0,0,0,0,0,0,0,0,0,0,0,0.303,0,0.303,0,0,0,0,0,0,0,0,0.303,0.091,0,0,0,0
147,NbTiV0.3Mo1.3,BCC,,,,,1603,20,,https://doi.org/10.1016/j.dib.2018.11.111,0,1,0,0,0,0,0,0,0,0,0,0,0,0,0,0,0,0,0,0.361,0,0.278,0,0,0,0,0,0,0,0,0.278,0.083,0,0,0,0
148,NbTiV0.3Mo1.5,BCC,,,,,1576,8,,https://doi.org/10.1016/j.dib.2018.11.111,0,1,0,0,0,0,0,0,0,0,0,0,0,0,0,0,0,0,0,0.395,0,0.263,0,0,0,0,0,0,0,0,0.263,0.079,0,0,0,0
149,NbTiVZr,BCC,,,,,1104,50,,https://doi.org/10.1016/j.dib.2018.11.111,0,1,0,0,0,0,0,0,0,0,0,0,0,0,0,0,0,0,0,0,0,0.25,0,0,0,0,0,0,0,0,0.25,0.25,0,0,0,0.25
150,NbTiV2.0Zr,BCC,304,,,,918,50,,https://doi.org/10.1016/j.dib.2018.11.111,0,1,0,0,0,0,0,0,0,0,0,0,0,0,0,0,0,0,0,0,0,0.2,0,0,0,0,0,0,0,0,0.2,0.4,0,0,0,0.2
151,CoCrCuFeMnNiTiV,FCC + BCC + IM,,,,,1312,1,,https://doi.org/10.1016/j.dib.2018.11.111,1,1,0,1,0,0,0,0,0,0.125,0.125,0.125,0.125,0,0,0,0,0,0.125,0,0,0,0,0.125,0,0,0,0,0,0,0.125,0.125,0,0,0,0
152,Al11.1(CoCrCuFeMnNiTiV)88.9,FCC + BCC,,,,,1862,1,,https://doi.org/10.1016/j.dib.2018.11.111,1,1,0,0,0,0.111,0,0,0,0.111,0.111,0.111,0.111,0,0,0,0,0,0.111,0,0,0,0,0.111,0,0,0,0,0,0,0.111,0.111,0,0,0,0
153,Al20(CoCrCuFeMnNiTiV)80,BCC,,,,,1465,2,,https://doi.org/10.1016/j.dib.2018.11.111,0,1,0,0,0,0.2,0,0,0,0.1,0.1,0.1,0.1,0,0,0,0,0,0.1,0,0,0,0,0.1,0,0,0,0,0,0,0.1,0.1,0,0,0,0
154,Al40(CoCrCuFeMnNiTiV)60,BCC + Im,,,,,1461,1,,https://doi.org/10.1016/j.dib.2018.11.111,0,1,0,1,0,0.4,0,0,0,0.075,0.075,0.075,0.075,0,0,0,0,0,0.075,0,0,0,0,0.075,0,0,0,0,0,0,0.075,0.075,0,0,0,0
155,(CuMnNi)75Zn25,FCC,147,,,,215,60,,https://doi.org/10.1016/j.dib.2018.11.111,1,0,0,0,0,0,0,0,0,0,0,0.25,0,0,0,0,0,0,0.25,0,0,0,0,0.25,0,0,0,0,0,0,0,0,0,0,0.25,0
156,(CuMnNi)80Zn20,FCC,109,,,,140,65,,https://doi.org/10.1016/j.dib.2018.11.111,1,0,0,0,0,0,0,0,0,0,0,0.267,0,0,0,0,0,0,0.267,0,0,0,0,0.267,0,0,0,0,0,0,0,0,0,0,0.2,0
157,(CuMnNi)90Al10,FCC + Im,241,,,,515,40,,https://doi.org/10.1016/j.dib.2018.11.111,1,0,0,1,0,0.1,0,0,0,0,0,0.3,0,0,0,0,0,0,0.3,0,0,0,0,0.3,0,0,0,0,0,0,0,0,0,0,0,0
158,(CuMnNi)90Sn10,FCC + Im,318,,,,630,20,,https://doi.org/10.1016/j.dib.2018.11.111,1,0,0,1,0,0,0,0,0,0,0,0.3,0,0,0,0,0,0,0.3,0,0,0,0,0.3,0,0,0,0,0.1,0,0,0,0,0,0,0
159,(CuMnNi)95Al5,FCC,166,,,,330,45,,https://doi.org/10.1016/j.dib.2018.11.111,1,0,0,0,0,0.05,0,0,0,0,0,0.317,0,0,0,0,0,0,0.317,0,0,0,0,0.317,0,0,0,0,0,0,0,0,0,0,0,0
160,(CuMnNi)95Sn5,FCC + Im,205,,,,380,63,,https://doi.org/10.1016/j.dib.2018.11.111,1,0,0,1,0,0,0,0,0,0,0,0.317,0,0,0,0,0,0,0.317,0,0,0,0,0.317,0,0,0,0,0.05,0,0,0,0,0,0,0
161,Ti0.25NbMoTaW,BCC,478.3,,,,1109,2.5,,https://doi.org/10.1016/j.dib.2018.11.111,0,1,0,0,0,0,0,0,0,0,0,0,0,0,0,0,0,0,0,0.235,0,0.235,0,0,0,0,0,0,0,0.235,0.059,0,0.235,0,0,0
162,Ti0.5NbMoTaW,BCC,481.2,,,,1211,5.9,,https://doi.org/10.1016/j.dib.2018.11.111,0,1,0,0,0,0,0,0,0,0,0,0,0,0,0,0,0,0,0,0.222,0,0.222,0,0,0,0,0,0,0,0.222,0.111,0,0.222,0,0,0
163,Ti0.75NbMoTaW,BCC,495.6,,,,1305,8.4,,https://doi.org/10.1016/j.dib.2018.11.111,0,1,0,0,0,0,0,0,0,0,0,0,0,0,0,0,0,0,0,0.211,0,0.211,0,0,0,0,0,0,0,0.211,0.158,0,0.211,0,0,0
164,TiNbMoTaW,BCC,507.5,,,,1455,11.5,,https://doi.org/10.1016/j.dib.2018.11.111,0,1,0,0,0,0,0,0,0,0,0,0,0,0,0,0,0,0,0,0.2,0,0.2,0,0,0,0,0,0,0,0.2,0.2,0,0.2,0,0,0
165,AlCrFeNiMo0.5Ti0.25,BCC + Im,712,,,,2161.7,14.3,,https://doi.org/10.1016/j.dib.2018.11.111,0,1,0,1,0,0.211,0,0,0,0,0.211,0,0.211,0,0,0,0,0,0,0.105,0,0,0,0.211,0,0,0,0,0,0,0.053,0,0,0,0,0
166,AlCrFeNiMo0.5Ti0.4,BCC + Im,731.9,,,,2185.1,14.8,,https://doi.org/10.1016/j.dib.2018.11.111,0,1,0,1,0,0.204,0,0,0,0,0.204,0,0.204,0,0,0,0,0,0,0.102,0,0,0,0.204,0,0,0,0,0,0,0.082,0,0,0,0,0
167,AlCrFeNiMo0.5Ti0.5,BCC + Im,751.7,,,,2228.7,10.4,,https://doi.org/10.1016/j.dib.2018.11.111,0,1,0,1,0,0.2,0,0,0,0,0.2,0,0.2,0,0,0,0,0,0,0.1,0,0,0,0.2,0,0,0,0,0,0,0.1,0,0,0,0,0
168,AlCrFeNiMo0.5Ti0.6,BCC + Im,756.1,,,,1314.5,,,https://doi.org/10.1016/j.dib.2018.11.111,0,1,0,1,0,0.196,0,0,0,0,0.196,0,0.196,0,0,0,0,0,0,0.098,0,0,0,0.196,0,0,0,0,0,0,0.118,0,0,0,0,0
169,AlCrFeNiMo0.5Ti0.75,BCC + Im,766.2,,,,618.8,,,https://doi.org/10.1016/j.dib.2018.11.111,0,1,0,1,0,0.19,0,0,0,0,0.19,0,0.19,0,0,0,0,0,0,0.095,0,0,0,0.19,0,0,0,0,0,0,0.143,0,0,0,0,0
170,CoCrFeNi,FCC,,148,413,48,,,,https://doi.org/10.1016/j.dib.2018.11.111,1,0,0,0,0,0,0,0,0,0.25,0.25,0,0.25,0,0,0,0,0,0,0,0,0,0,0.25,0,0,0,0,0,0,0,0,0,0,0,0
171,CoCrFeNb0.103Ni,FCC + Im,,318,622,19,,,,https://doi.org/10.1016/j.dib.2018.11.111,1,0,0,1,0,0,0,0,0,0.244,0.244,0,0.244,0,0,0,0,0,0,0,0,0.025,0,0.244,0,0,0,0,0,0,0,0,0,0,0,0
172,CoCrFeNb0.155Ni,FCC + Im,,322,744,23,,,,https://doi.org/10.1016/j.dib.2018.11.111,1,0,0,1,0,0,0,0,0,0.241,0.241,0,0.241,0,0,0,0,0,0,0,0,0.037,0,0.241,0,0,0,0,0,0,0,0,0,0,0,0
173,CoCrFeNb0.206Ni,FCC + Im,,403,807,9,,,,https://doi.org/10.1016/j.dib.2018.11.111,1,0,0,1,0,0,0,0,0,0.238,0.238,0,0.238,0,0,0,0,0,0,0,0,0.049,0,0.238,0,0,0,0,0,0,0,0,0,0,0,0
174,CoCrFeNb0.309Ni,FCC + Im,,479,879,4,,,,https://doi.org/10.1016/j.dib.2018.11.111,1,0,0,1,0,0,0,0,0,0.232,0.232,0,0.232,0,0,0,0,0,0,0,0,0.072,0,0.232,0,0,0,0,0,0,0,0,0,0,0,0
175,CoCrFeNb0.412Ni,FCC + Im,,638,1004,1,,,,https://doi.org/10.1016/j.dib.2018.11.111,1,0,0,1,0,0,0,0,0,0.227,0.227,0,0.227,0,0,0,0,0,0,0,0,0.093,0,0.227,0,0,0,0,0,0,0,0,0,0,0,0
176,Al0.2CoCrFeMnNi,FCC,171,220,,56,,,,https://doi.org/10.1016/j.dib.2018.11.111,1,0,0,0,0,0.038,0,0,0,0.192,0.192,0,0.192,0,0,0,0,0,0.192,0,0,0,0,0.192,0,0,0,0,0,0,0,0,0,0,0,0
177,Al0.38CoCrFeMnNi,FCC,182,244,,45,,,,https://doi.org/10.1016/j.dib.2018.11.111,1,0,0,0,0,0.071,0,0,0,0.186,0.186,0,0.186,0,0,0,0,0,0.186,0,0,0,0,0.186,0,0,0,0,0,0,0,0,0,0,0,0
178,Al0.43CoCrFeMnNi,FCC + BCC,183,285,,35,,,,https://doi.org/10.1016/j.dib.2018.11.111,1,1,0,0,0,0.079,0,0,0,0.184,0.184,0,0.184,0,0,0,0,0,0.184,0,0,0,0,0.184,0,0,0,0,0,0,0,0,0,0,0,0
179,Al0.49CoCrFeMnNi,FCC + BCC,220,331,,29,,,,https://doi.org/10.1016/j.dib.2018.11.111,1,1,0,0,0,0.089,0,0,0,0.182,0.182,0,0.182,0,0,0,0,0,0.182,0,0,0,0,0.182,0,0,0,0,0,0,0,0,0,0,0,0
180,Al0.56CoCrFeMnNi,FCC + BCC,278,526,,16,,,,https://doi.org/10.1016/j.dib.2018.11.111,1,1,0,0,0,0.101,0,0,0,0.18,0.18,0,0.18,0,0,0,0,0,0.18,0,0,0,0,0.18,0,0,0,0,0,0,0,0,0,0,0,0
181,Al0.62CoCrFeMnNi,FCC + BCC,405,833,,5,,,,https://doi.org/10.1016/j.dib.2018.11.111,1,1,0,0,0,0.11,0,0,0,0.178,0.178,0,0.178,0,0,0,0,0,0.178,0,0,0,0,0.178,0,0,0,0,0,0,0,0,0,0,0,0
182,CoCrNi,FCC,,300,860,60,,,,https://doi.org/10.1016/j.dib.2018.11.111,1,0,0,0,0,0,0,0,0,0.333,0.333,0,0,0,0,0,0,0,0,0,0,0,0,0.333,0,0,0,0,0,0,0,0,0,0,0,0
183,CoMnNi,FCC,,231,653,38,,,,https://doi.org/10.1016/j.dib.2018.11.111,1,0,0,0,0,0,0,0,0,0.333,0,0,0,0,0,0,0,0,0.333,0,0,0,0,0.333,0,0,0,0,0,0,0,0,0,0,0,0
184,FeMnNi,FCC,,221,602,36,,,,https://doi.org/10.1016/j.dib.2018.11.111,1,0,0,0,0,0,0,0,0,0,0,0,0.333,0,0,0,0,0,0.333,0,0,0,0,0.333,0,0,0,0,0,0,0,0,0,0,0,0
185,CoCrMnNi,FCC,,282,694,44,,,,https://doi.org/10.1016/j.dib.2018.11.111,1,0,0,0,0,0,0,0,0,0.25,0.25,0,0,0,0,0,0,0,0.25,0,0,0,0,0.25,0,0,0,0,0,0,0,0,0,0,0,0
186,CoFeMnNi,FCC,,170,550,41,,,,https://doi.org/10.1016/j.dib.2018.11.111,1,0,0,0,0,0,0,0,0,0.25,0,0,0.25,0,0,0,0,0,0.25,0,0,0,0,0.25,0,0,0,0,0,0,0,0,0,0,0,0
187,CoCuFeNi,FCC,,,480,15,,,,https://doi.org/10.1016/j.dib.2018.11.111,1,0,0,0,0,0,0,0,0,0.25,0,0.25,0.25,0,0,0,0,0,0,0,0,0,0,0.25,0,0,0,0,0,0,0,0,0,0,0,0
188,CoCuFeNiSn0.02,FCC,,,548,17,,,,https://doi.org/10.1016/j.dib.2018.11.111,1,0,0,0,0,0,0,0,0,0.249,0,0.249,0.249,0,0,0,0,0,0,0,0,0,0,0.249,0,0,0,0,0.005,0,0,0,0,0,0,0
189,CoCuFeNiSn0.04,FCC + Im,,,594,18,,,,https://doi.org/10.1016/j.dib.2018.11.111,1,0,0,1,0,0,0,0,0,0.248,0,0.248,0.248,0,0,0,0,0,0,0,0,0,0,0.248,0,0,0,0,0.01,0,0,0,0,0,0,0
190,CoCuFeNiSn0.05,FCC + Im,,,615,20,,,,https://doi.org/10.1016/j.dib.2018.11.111,1,0,0,1,0,0,0,0,0,0.247,0,0.247,0.247,0,0,0,0,0,0,0,0,0,0,0.247,0,0,0,0,0.012,0,0,0,0,0,0,0
191,CoCuFeNiSn0.07,FCC + Im,,,632,19,,,,https://doi.org/10.1016/j.dib.2018.11.111,1,0,0,1,0,0,0,0,0,0.246,0,0.246,0.246,0,0,0,0,0,0,0,0,0,0,0.246,0,0,0,0,0.017,0,0,0,0,0,0,0
192,CoCuFeNiSn0.1,FCC + Im,,,602,5,,,,https://doi.org/10.1016/j.dib.2018.11.111,1,0,0,1,0,0,0,0,0,0.244,0,0.244,0.244,0,0,0,0,0,0,0,0,0,0,0.244,0,0,0,0,0.024,0,0,0,0,0,0,0
193,CoCuFeNiSn0.2,FCC + Im,,,261,2,,,,https://doi.org/10.1016/j.dib.2018.11.111,1,0,0,1,0,0,0,0,0,0.238,0,0.238,0.238,0,0,0,0,0,0,0,0,0,0,0.238,0,0,0,0,0.048,0,0,0,0,0,0,0
194,CoCuFeMnNi,FCC,208,,478,14,,,,https://doi.org/10.1016/j.dib.2018.11.111,1,0,0,0,0,0,0,0,0,0.2,0,0.2,0.2,0,0,0,0,0,0.2,0,0,0,0,0.2,0,0,0,0,0,0,0,0,0,0,0,0
195,CoCuFeMnNiSn0.03,FCC,192,,465,18,,,,https://doi.org/10.1016/j.dib.2018.11.111,1,0,0,0,0,0,0,0,0,0.199,0,0.199,0.199,0,0,0,0,0,0.199,0,0,0,0,0.199,0,0,0,0,0.006,0,0,0,0,0,0,0
196,CoCuFeMnNiSn0.05,FCC + Im,205,,475,12,,,,https://doi.org/10.1016/j.dib.2018.11.111,1,0,0,1,0,0,0,0,0,0.198,0,0.198,0.198,0,0,0,0,0,0.198,0,0,0,0,0.198,0,0,0,0,0.01,0,0,0,0,0,0,0
197,CoCuFeMnNiSn0.08,FCC + Im,219,,425,7,,,,https://doi.org/10.1016/j.dib.2018.11.111,1,0,0,1,0,0,0,0,0,0.197,0,0.197,0.197,0,0,0,0,0,0.197,0,0,0,0,0.197,0,0,0,0,0.016,0,0,0,0,0,0,0
198,CoCuFeMnNiSn0.1,FCC + Im,253,,470,6,,,,https://doi.org/10.1016/j.dib.2018.11.111,1,0,0,1,0,0,0,0,0,0.196,0,0.196,0.196,0,0,0,0,0,0.196,0,0,0,0,0.196,0,0,0,0,0.02,0,0,0,0,0,0,0
199,CoCuFeMnNiSn0.2,FCC + Im,319,,368,2,,,,https://doi.org/10.1016/j.dib.2018.11.111,1,0,0,1,0,0,0,0,0,0.192,0,0.192,0.192,0,0,0,0,0,0.192,0,0,0,0,0.192,0,0,0,0,0.038,0,0,0,0,0,0,0
200,Hf0.5Nb0.5Ta0.5Ti1.5Zr,BCC,301,903,990,19,,,,https://doi.org/10.1016/j.dib.2018.11.111,0,1,0,0,0,0,0,0,0,0,0,0,0,0,0,0.125,0,0,0,0,0,0.125,0,0,0,0,0,0,0,0.125,0.375,0,0,0,0,0.25
201,HfNbTiZr,BCC,,879,969,15,,,,https://doi.org/10.1016/j.dib.2018.11.111,0,1,0,0,0,0,0,0,0,0,0,0,0,0,0,0.25,0,0,0,0,0,0.25,0,0,0,0,0,0,0,0,0.25,0,0,0,0,0.25
202,CoCrFeMo0.5Ni,FCC + Im,210,,,,,,,https://doi.org/10.1016/j.dib.2018.11.111,1,0,0,1,0,0,0,0,0,0.222,0.222,0,0.222,0,0,0,0,0,0,0.111,0,0,0,0.222,0,0,0,0,0,0,0,0,0,0,0,0
203,Co1.5CrFeNi1.5Ti0.5,FCC,509,,,,,,,https://doi.org/10.1016/j.dib.2018.11.111,1,0,0,0,0,0,0,0,0,0.273,0.182,0,0.182,0,0,0,0,0,0,0,0,0,0,0.273,0,0,0,0,0,0,0.091,0,0,0,0,0
204,Co1.5CrFeNi1.5Ti,FCC + Im,654,,,,,,,https://doi.org/10.1016/j.dib.2018.11.111,1,0,0,1,0,0,0,0,0,0.25,0.167,0,0.167,0,0,0,0,0,0,0,0,0,0,0.25,0,0,0,0,0,0,0.167,0,0,0,0,0
205,Al0.25CoCrFeNi,FCC,110,,,,,,,https://doi.org/10.1016/j.dib.2018.11.111,1,0,0,0,0,0.059,0,0,0,0.235,0.235,0,0.235,0,0,0,0,0,0,0,0,0,0,0.235,0,0,0,0,0,0,0,0,0,0,0,0
206,Al0.375CoCrFeNi,FCC,131,,,,,,,https://doi.org/10.1016/j.dib.2018.11.111,1,0,0,0,0,0.086,0,0,0,0.229,0.229,0,0.229,0,0,0,0,0,0,0,0,0,0,0.229,0,0,0,0,0,0,0,0,0,0,0,0
207,Al0.5CoCrFeNi,FCC + BCC,159,,,,,,,https://doi.org/10.1016/j.dib.2018.11.111,1,1,0,0,0,0.111,0,0,0,0.222,0.222,0,0.222,0,0,0,0,0,0,0,0,0,0,0.222,0,0,0,0,0,0,0,0,0,0,0,0
208,Al0.75CoCrFeNi,FCC + BCC,388,,,,,,,https://doi.org/10.1016/j.dib.2018.11.111,1,1,0,0,0,0.158,0,0,0,0.211,0.211,0,0.211,0,0,0,0,0,0,0,0,0,0,0.211,0,0,0,0,0,0,0,0,0,0,0,0
209,Al0.875CoCrFeNi,BCC,538,,,,,,,https://doi.org/10.1016/j.dib.2018.11.111,0,1,0,0,0,0.179,0,0,0,0.205,0.205,0,0.205,0,0,0,0,0,0,0,0,0,0,0.205,0,0,0,0,0,0,0,0,0,0,0,0
210,Al1.25CoCrFeNi,BCC,487,,,,,,,https://doi.org/10.1016/j.dib.2018.11.111,0,1,0,0,0,0.238,0,0,0,0.19,0.19,0,0.19,0,0,0,0,0,0,0,0,0,0,0.19,0,0,0,0,0,0,0,0,0,0,0,0
211,Al1.5CoCrFeNi,BCC,484,,,,,,,https://doi.org/10.1016/j.dib.2018.11.111,0,1,0,0,0,0.273,0,0,0,0.182,0.182,0,0.182,0,0,0,0,0,0,0,0,0,0,0.182,0,0,0,0,0,0,0,0,0,0,0,0
212,Al2.0CoCrFeNi,BCC,509,,,,,,,https://doi.org/10.1016/j.dib.2018.11.111,0,1,0,0,0,0.333,0,0,0,0.167,0.167,0,0.167,0,0,0,0,0,0,0,0,0,0,0.167,0,0,0,0,0,0,0,0,0,0,0,0
213,Al2.5CoCrFeNi,BCC,487,,,,,,,https://doi.org/10.1016/j.dib.2018.11.111,0,1,0,0,0,0.385,0,0,0,0.154,0.154,0,0.154,0,0,0,0,0,0,0,0,0,0,0.154,0,0,0,0,0,0,0,0,0,0,0,0
214,Al3.0CoCrFeNi,BCC,506,,,,,,,https://doi.org/10.1016/j.dib.2018.11.111,0,1,0,0,0,0.429,0,0,0,0.143,0.143,0,0.143,0,0,0,0,0,0,0,0,0,0,0.143,0,0,0,0,0,0,0,0,0,0,0,0
215,Al0.5CoCrFeMo0.5Ni,FCC + Im,425,,,,,,,https://doi.org/10.1016/j.dib.2018.11.111,1,0,0,1,0,0.1,0,0,0,0.2,0.2,0,0.2,0,0,0,0,0,0,0.1,0,0,0,0.2,0,0,0,0,0,0,0,0,0,0,0,0
216,AlCo0.5CrFeMo0.5Ni,BCC + Im,801,,,,,,,https://doi.org/10.1016/j.dib.2018.11.111,0,1,0,1,0,0.2,0,0,0,0.1,0.2,0,0.2,0,0,0,0,0,0,0.1,0,0,0,0.2,0,0,0,0,0,0,0,0,0,0,0,0
217,AlCoCrFe0.5Mo0.5Ni,BCC + Im,755,,,,,,,https://doi.org/10.1016/j.dib.2018.11.111,0,1,0,1,0,0.2,0,0,0,0.2,0.2,0,0.1,0,0,0,0,0,0,0.1,0,0,0,0.2,0,0,0,0,0,0,0,0,0,0,0,0
218,AlCoCrFe0.6Mo0.5Ni,BCC + Im,754,,,,,,,https://doi.org/10.1016/j.dib.2018.11.111,0,1,0,1,0,0.196,0,0,0,0.196,0.196,0,0.118,0,0,0,0,0,0,0.098,0,0,0,0.196,0,0,0,0,0,0,0,0,0,0,0,0
219,AlCoCrFeMo0.5Ni0.5,BCC + Im,708,,,,,,,https://doi.org/10.1016/j.dib.2018.11.111,0,1,0,1,0,0.2,0,0,0,0.2,0.2,0,0.2,0,0,0,0,0,0,0.1,0,0,0,0.1,0,0,0,0,0,0,0,0,0,0,0,0
220,AlCoCrFeMo0.5Ni1.5,FCC + BCC + Im,586,,,,,,,https://doi.org/10.1016/j.dib.2018.11.111,1,1,0,1,0,0.167,0,0,0,0.167,0.167,0,0.167,0,0,0,0,0,0,0.083,0,0,0,0.25,0,0,0,0,0,0,0,0,0,0,0,0
221,AlCoCrFeMo0.5Ni2.0,FCC + BCC + Im,395,,,,,,,https://doi.org/10.1016/j.dib.2018.11.111,1,1,0,1,0,0.154,0,0,0,0.154,0.154,0,0.154,0,0,0,0,0,0,0.077,0,0,0,0.308,0,0,0,0,0,0,0,0,0,0,0,0
222,AlCo1.5CrFeMo0.5Ni,BCC + Im,741,,,,,,,https://doi.org/10.1016/j.dib.2018.11.111,0,1,0,1,0,0.167,0,0,0,0.25,0.167,0,0.167,0,0,0,0,0,0,0.083,0,0,0,0.167,0,0,0,0,0,0,0,0,0,0,0,0
223,AlCo2.0CrFeMo0.5Ni,FCC + BCC + Im,586,,,,,,,https://doi.org/10.1016/j.dib.2018.11.111,1,1,0,1,0,0.154,0,0,0,0.308,0.154,0,0.154,0,0,0,0,0,0,0.077,0,0,0,0.154,0,0,0,0,0,0,0,0,0,0,0,0
224,AlCoCrFe1.5Mo0.5Ni,BCC + Im,635,,,,,,,https://doi.org/10.1016/j.dib.2018.11.111,0,1,0,1,0,0.167,0,0,0,0.167,0.167,0,0.25,0,0,0,0,0,0,0.083,0,0,0,0.167,0,0,0,0,0,0,0,0,0,0,0,0
225,AlCoCrFe2.0Mo0.5Ni,BCC + Im,639,,,,,,,https://doi.org/10.1016/j.dib.2018.11.111,0,1,0,1,0,0.154,0,0,0,0.154,0.154,0,0.308,0,0,0,0,0,0,0.077,0,0,0,0.154,0,0,0,0,0,0,0,0,0,0,0,0
226,Al1.5CoCrFeMo0.5Ni,BCC + Im,655,,,,,,,https://doi.org/10.1016/j.dib.2018.11.111,0,1,0,1,0,0.25,0,0,0,0.167,0.167,0,0.167,0,0,0,0,0,0,0.083,0,0,0,0.167,0,0,0,0,0,0,0,0,0,0,0,0
227,Al2.0CoCrFeMo0.5Ni,BCC,605,,,,,,,https://doi.org/10.1016/j.dib.2018.11.111,0,1,0,0,0,0.308,0,0,0,0.154,0.154,0,0.154,0,0,0,0,0,0,0.077,0,0,0,0.154,0,0,0,0,0,0,0,0,0,0,0,0
228,Al0.2Co1.5CrFeNi1.5Ti0.5,FCC,487,,,,,,,https://doi.org/10.1016/j.dib.2018.11.111,1,0,0,0,0,0.035,0,0,0,0.263,0.175,0,0.175,0,0,0,0,0,0,0,0,0,0,0.263,0,0,0,0,0,0,0.088,0,0,0,0,0
229,Al0.2Co1.5CrFeNi1.5Ti,FCC + Im,717,,,,,,,https://doi.org/10.1016/j.dib.2018.11.111,1,0,0,1,0,0.032,0,0,0,0.242,0.161,0,0.161,0,0,0,0,0,0,0,0,0,0,0.242,0,0,0,0,0,0,0.161,0,0,0,0,0
