Repository: mahata-lab/Tungsten-Ductile-Brittle-Temperature

Classification of room temperature ductility in tungsten containing high entropy alloys using rule of mixtures alloy features

Dataset_Building.ipynb
- Combine the three experimental datasets (all included in Datasets) and prepare them for use in classification
- Calculate alloy features using Rule of Mixtures (RoM) to make datasets for training

Ductility_Classification.ipynb
- Analysis on the dataset
  
- Classification
  1. Random forest
  2. Logistic regression
  3. Suport Vector Classification
  
- Explore Design Space
  


Datasets

The DFT runs are available in https://zenodo.org/records/20835365

File: Experimental_Datasets/MPEA_parsed_mechanical_database.csv (part 2 of 8)
,Composition,Phases present,Hardness (HVN),Yield Strength (MPa),Ultimate Tensile Strength (MPa),Elongation (%),Compressive strength (MPa),Plasticity (%) - Compressive,Note on any unqiue processing or data features,Source,FCC,BCC,HCP,IM,Ag,Al,B,C,Ca,Co,Cr,Cu,Fe,Ga,Ge,Hf,Li,Mg,Mn,Mo,N,Nb,Nd,Ni,Pd,Re,Sc,Si,Sn,Ta,Ti,V,W,Y,Zn,Zr
230,AlCoCrFeNiTiVZr,,780,,,,,,,https://doi.org/10.1016/j.dib.2018.11.111,0,0,0,0,0,0.125,0,0,0,0.125,0.125,0,0.125,0,0,0,0,0,0,0,0,0,0,0.125,0,0,0,0,0,0,0.125,0.125,0,0,0,0.125
231,Al0.1CoCrFeMnNi,FCC,180,,,,,,,https://doi.org/10.1016/j.dib.2018.11.111,1,0,0,0,0,0.02,0,0,0,0.196,0.196,0,0.196,0,0,0,0,0,0.196,0,0,0,0,0.196,0,0,0,0,0,0,0,0,0,0,0,0
232,Al0.68CoCrFeMnNi,FCC + BCC,486,,,,,,,https://doi.org/10.1016/j.dib.2018.11.111,1,1,0,0,0,0.12,0,0,0,0.176,0.176,0,0.176,0,0,0,0,0,0.176,0,0,0,0,0.176,0,0,0,0,0,0,0,0,0,0,0,0
233,Al0.75CoCrFeMnNi,FCC + BCC,530,,,,,,,https://doi.org/10.1016/j.dib.2018.11.111,1,1,0,0,0,0.13,0,0,0,0.174,0.174,0,0.174,0,0,0,0,0,0.174,0,0,0,0,0.174,0,0,0,0,0,0,0,0,0,0,0,0
234,Al0.81CoCrFeMnNi,FCC + BCC,539,,,,,,,https://doi.org/10.1016/j.dib.2018.11.111,1,1,0,0,0,0.139,0,0,0,0.172,0.172,0,0.172,0,0,0,0,0,0.172,0,0,0,0,0.172,0,0,0,0,0,0,0,0,0,0,0,0
235,Al0.88CoCrFeMnNi,FCC + BCC,533,,,,,,,https://doi.org/10.1016/j.dib.2018.11.111,1,1,0,0,0,0.15,0,0,0,0.17,0.17,0,0.17,0,0,0,0,0,0.17,0,0,0,0,0.17,0,0,0,0,0,0,0,0,0,0,0,0
236,Al0.95CoCrFeMnNi,FCC + BCC,535,,,,,,,https://doi.org/10.1016/j.dib.2018.11.111,1,1,0,0,0,0.16,0,0,0,0.168,0.168,0,0.168,0,0,0,0,0,0.168,0,0,0,0,0.168,0,0,0,0,0,0,0,0,0,0,0,0
237,Al1.25CoCrFeMnNi,BCC,539,,,,,,,https://doi.org/10.1016/j.dib.2018.11.111,0,1,0,0,0,0.2,0,0,0,0.16,0.16,0,0.16,0,0,0,0,0,0.16,0,0,0,0,0.16,0,0,0,0,0,0,0,0,0,0,0,0
238,Al0.5CrFe1.5MnNi0.5,BCC,396,,,,,,,https://doi.org/10.1016/j.dib.2018.11.111,0,1,0,0,0,0.111,0,0,0,0,0.222,0,0.333,0,0,0,0,0,0.222,0,0,0,0,0.111,0,0,0,0,0,0,0,0,0,0,0,0
239,Al0.3CrFe1.5MnNi0.5,FCC + BCC,297,,,,,,,https://doi.org/10.1016/j.dib.2018.11.111,1,1,0,0,0,0.07,0,0,0,0,0.233,0,0.349,0,0,0,0,0,0.233,0,0,0,0,0.116,0,0,0,0,0,0,0,0,0,0,0,0
240,AlCoCrFeMo0.5,BCC + Im,857,,,,,,,https://doi.org/10.1016/j.dib.2018.11.111,0,1,0,1,0,0.222,0,0,0,0.222,0.222,0,0.222,0,0,0,0,0,0,0.111,0,0,0,0,0,0,0,0,0,0,0,0,0,0,0,0
241,AlCrFeNiMo,BCC + Im,905,,,,,,,https://doi.org/10.1016/j.dib.2018.11.111,0,1,0,1,0,0.2,0,0,0,0,0.2,0,0.2,0,0,0,0,0,0,0.2,0,0,0,0.2,0,0,0,0,0,0,0,0,0,0,0,0
242,CoCrCuFe,FCC,134,,,,,,,https://doi.org/10.1016/j.dib.2018.11.111,1,0,0,0,0,0,0,0,0,0.25,0.25,0.25,0.25,0,0,0,0,0,0,0,0,0,0,0,0,0,0,0,0,0,0,0,0,0,0,0
243,Al0.3CoCrCuFe,FCC,180,,,,,,,https://doi.org/10.1016/j.dib.2018.11.111,1,0,0,0,0,0.07,0,0,0,0.233,0.233,0.233,0.233,0,0,0,0,0,0,0,0,0,0,0,0,0,0,0,0,0,0,0,0,0,0,0
244,Al0.5CoCrCuFe,FCC,207,,,,,,,https://doi.org/10.1016/j.dib.2018.11.111,1,0,0,0,0,0.111,0,0,0,0.222,0.222,0.222,0.222,0,0,0,0,0,0,0,0,0,0,0,0,0,0,0,0,0,0,0,0,0,0,0
245,Al0.8CoCrCuFe,FCC + BCC,271,,,,,,,https://doi.org/10.1016/j.dib.2018.11.111,1,1,0,0,0,0.167,0,0,0,0.208,0.208,0.208,0.208,0,0,0,0,0,0,0,0,0,0,0,0,0,0,0,0,0,0,0,0,0,0,0
246,AlCoCrCuFe,FCC + BCC,407,,,,,,,https://doi.org/10.1016/j.dib.2018.11.111,1,1,0,0,0,0.2,0,0,0,0.2,0.2,0.2,0.2,0,0,0,0,0,0,0,0,0,0,0,0,0,0,0,0,0,0,0,0,0,0,0
247,Al1.3CoCrCuFe,FCC + BCC,476,,,,,,,https://doi.org/10.1016/j.dib.2018.11.111,1,1,0,0,0,0.245,0,0,0,0.189,0.189,0.189,0.189,0,0,0,0,0,0,0,0,0,0,0,0,0,0,0,0,0,0,0,0,0,0,0
248,Al1.5CoCrCuFe,FCC + BCC,510,,,,,,,https://doi.org/10.1016/j.dib.2018.11.111,1,1,0,0,0,0.273,0,0,0,0.182,0.182,0.182,0.182,0,0,0,0,0,0,0,0,0,0,0,0,0,0,0,0,0,0,0,0,0,0,0
249,Al1.8CoCrCuFe,FCC + BCC,557,,,,,,,https://doi.org/10.1016/j.dib.2018.11.111,1,1,0,0,0,0.31,0,0,0,0.172,0.172,0.172,0.172,0,0,0,0,0,0,0,0,0,0,0,0,0,0,0,0,0,0,0,0,0,0,0
250,Al2.0CoCrCuFe,FCC + BCC,567,,,,,,,https://doi.org/10.1016/j.dib.2018.11.111,1,1,0,0,0,0.333,0,0,0,0.167,0.167,0.167,0.167,0,0,0,0,0,0,0,0,0,0,0,0,0,0,0,0,0,0,0,0,0,0,0
251,Al2.3CoCrCuFe,FCC + BCC,603,,,,,,,https://doi.org/10.1016/j.dib.2018.11.111,1,1,0,0,0,0.365,0,0,0,0.159,0.159,0.159,0.159,0,0,0,0,0,0,0,0,0,0,0,0,0,0,0,0,0,0,0,0,0,0,0
252,Al2.5CoCrCuFe,FCC + BCC,624,,,,,,,https://doi.org/10.1016/j.dib.2018.11.111,1,1,0,0,0,0.385,0,0,0,0.154,0.154,0.154,0.154,0,0,0,0,0,0,0,0,0,0,0,0,0,0,0,0,0,0,0,0,0,0,0
253,Al2.8CoCrCuFe,BCC,657,,,,,,,https://doi.org/10.1016/j.dib.2018.11.111,0,1,0,0,0,0.412,0,0,0,0.147,0.147,0.147,0.147,0,0,0,0,0,0,0,0,0,0,0,0,0,0,0,0,0,0,0,0,0,0,0
254,Al3.0CoCrCuFe,BCC,644,,,,,,,https://doi.org/10.1016/j.dib.2018.11.111,0,1,0,0,0,0.429,0,0,0,0.143,0.143,0.143,0.143,0,0,0,0,0,0,0,0,0,0,0,0,0,0,0,0,0,0,0,0,0,0,0
255,CoCrCu0.5FeNi,FCC,172,,,,,,,https://doi.org/10.1016/j.dib.2018.11.111,1,0,0,0,0,0,0,0,0,0.222,0.222,0.111,0.222,0,0,0,0,0,0,0,0,0,0,0.222,0,0,0,0,0,0,0,0,0,0,0,0
256,Al0.3CoCrCuFeNi,FCC,180,,,,,,,https://doi.org/10.1016/j.dib.2018.11.111,1,0,0,0,0,0.057,0,0,0,0.189,0.189,0.189,0.189,0,0,0,0,0,0,0,0,0,0,0.189,0,0,0,0,0,0,0,0,0,0,0,0
257,Al0.8CoCrCuFeNi,FCC + BCC,270,,,,,,,https://doi.org/10.1016/j.dib.2018.11.111,1,1,0,0,0,0.138,0,0,0,0.172,0.172,0.172,0.172,0,0,0,0,0,0,0,0,0,0,0.172,0,0,0,0,0,0,0,0,0,0,0,0
258,Al1.3CoCrCuFeNi,FCC + BCC,470,,,,,,,https://doi.org/10.1016/j.dib.2018.11.111,1,1,0,0,0,0.206,0,0,0,0.159,0.159,0.159,0.159,0,0,0,0,0,0,0,0,0,0,0.159,0,0,0,0,0,0,0,0,0,0,0,0
259,Al1.5CoCrCuFeNi,FCC + BCC,506,,,,,,,https://doi.org/10.1016/j.dib.2018.11.111,1,1,0,0,0,0.231,0,0,0,0.154,0.154,0.154,0.154,0,0,0,0,0,0,0,0,0,0,0.154,0,0,0,0,0,0,0,0,0,0,0,0
260,Al1.8CoCrCuFeNi,FCC + BCC,650,,,,,,,https://doi.org/10.1016/j.dib.2018.11.111,1,1,0,0,0,0.265,0,0,0,0.147,0.147,0.147,0.147,0,0,0,0,0,0,0,0,0,0,0.147,0,0,0,0,0,0,0,0,0,0,0,0
261,Al2.3CoCrCuFeNi,FCC + BCC,600,,,,,,,https://doi.org/10.1016/j.dib.2018.11.111,1,1,0,0,0,0.315,0,0,0,0.137,0.137,0.137,0.137,0,0,0,0,0,0,0,0,0,0,0.137,0,0,0,0,0,0,0,0,0,0,0,0
262,Al2.5CoCrCuFeNi,FCC + BCC,620,,,,,,,https://doi.org/10.1016/j.dib.2018.11.111,1,1,0,0,0,0.333,0,0,0,0.133,0.133,0.133,0.133,0,0,0,0,0,0,0,0,0,0,0.133,0,0,0,0,0,0,0,0,0,0,0,0
263,Al2.8CoCrCuFeNi,BCC,650,,,,,,,https://doi.org/10.1016/j.dib.2018.11.111,0,1,0,0,0,0.359,0,0,0,0.128,0.128,0.128,0.128,0,0,0,0,0,0,0,0,0,0,0.128,0,0,0,0,0,0,0,0,0,0,0,0
264,Al3.0CoCrCuFeNi,BCC,640,,,,,,,https://doi.org/10.1016/j.dib.2018.11.111,0,1,0,0,0,0.375,0,0,0,0.125,0.125,0.125,0.125,0,0,0,0,0,0,0,0,0,0,0.125,0,0,0,0,0,0,0,0,0,0,0,0
265,Al0.5B0.2CoCrCuFeNi,,415,,,,,,,https://doi.org/10.1016/j.dib.2018.11.111,0,0,0,0,0,0.088,0.035,0,0,0.175,0.175,0.175,0.175,0,0,0,0,0,0,0,0,0,0,0.175,0,0,0,0,0,0,0,0,0,0,0,0
266,Al0.5B0.6CoCrCuFeNi,,505,,,,,,,https://doi.org/10.1016/j.dib.2018.11.111,0,0,0,0,0,0.082,0.098,0,0,0.164,0.164,0.164,0.164,0,0,0,0,0,0,0,0,0,0,0.164,0,0,0,0,0,0,0,0,0,0,0,0
267,Al0.5BCoCrCuFeNi,,736,,,,,,,https://doi.org/10.1016/j.dib.2018.11.111,0,0,0,0,0,0.077,0.154,0,0,0.154,0.154,0.154,0.154,0,0,0,0,0,0,0,0,0,0,0.154,0,0,0,0,0,0,0,0,0,0,0,0
268,Al0.5CoCrCuFeNiTi0.2,FCC,272,,,,,,,https://doi.org/10.1016/j.dib.2018.11.111,1,0,0,0,0,0.088,0,0,0,0.175,0.175,0.175,0.175,0,0,0,0,0,0,0,0,0,0,0.175,0,0,0,0,0,0,0.035,0,0,0,0,0
269,Al0.5CoCrCuFeNiTi0.4,FCC,321,,,,,,,https://doi.org/10.1016/j.dib.2018.11.111,1,0,0,0,0,0.085,0,0,0,0.169,0.169,0.169,0.169,0,0,0,0,0,0,0,0,0,0,0.169,0,0,0,0,0,0,0.068,0,0,0,0,0
270,Al0.5CoCrCuFeNiTi0.6,FCC + BCC,458,,,,,,,https://doi.org/10.1016/j.dib.2018.11.111,1,1,0,0,0,0.082,0,0,0,0.164,0.164,0.164,0.164,0,0,0,0,0,0,0,0,0,0,0.164,0,0,0,0,0,0,0.098,0,0,0,0,0
271,Al0.5CoCrCuFeNiTi0.8,FCC + BCC,590,,,,,,,https://doi.org/10.1016/j.dib.2018.11.111,1,1,0,0,0,0.079,0,0,0,0.159,0.159,0.159,0.159,0,0,0,0,0,0,0,0,0,0,0.159,0,0,0,0,0,0,0.127,0,0,0,0,0
272,Al0.5CoCrCuFeNiTi,FCC + BCC + Im,636,,,,,,,https://doi.org/10.1016/j.dib.2018.11.111,1,1,0,1,0,0.077,0,0,0,0.154,0.154,0.154,0.154,0,0,0,0,0,0,0,0,0,0,0.154,0,0,0,0,0,0,0.154,0,0,0,0,0
273,Al0.5CoCrCuFeNiTi1.2,FCC + BCC + Im,646,,,,,,,https://doi.org/10.1016/j.dib.2018.11.111,1,1,0,1,0,0.075,0,0,0,0.149,0.149,0.149,0.149,0,0,0,0,0,0,0,0,0,0,0.149,0,0,0,0,0,0,0.179,0,0,0,0,0
274,Al0.5CoCrCuFeNiTi1.4,FCC + BCC + Im,664,,,,,,,https://doi.org/10.1016/j.dib.2018.11.111,1,1,0,1,0,0.072,0,0,0,0.145,0.145,0.145,0.145,0,0,0,0,0,0,0,0,0,0,0.145,0,0,0,0,0,0,0.203,0,0,0,0,0
275,Al0.5CoCrCuFeNiTi1.6,FCC + BCC + Im,657,,,,,,,https://doi.org/10.1016/j.dib.2018.11.111,1,1,0,1,0,0.07,0,0,0,0.141,0.141,0.141,0.141,0,0,0,0,0,0,0,0,0,0,0.141,0,0,0,0,0,0,0.225,0,0,0,0,0
276,Al0.5CoCrCuFeNiTi1.8,FCC + BCC + Im,667,,,,,,,https://doi.org/10.1016/j.dib.2018.11.111,1,1,0,1,0,0.068,0,0,0,0.137,0.137,0.137,0.137,0,0,0,0,0,0,0,0,0,0,0.137,0,0,0,0,0,0,0.247,0,0,0,0,0
277,Al0.5CoCrCuFeNiTi2.0,FCC + BCC + Im,696,,,,,,,https://doi.org/10.1016/j.dib.2018.11.111,1,1,0,1,0,0.067,0,0,0,0.133,0.133,0.133,0.133,0,0,0,0,0,0,0,0,0,0,0.133,0,0,0,0,0,0,0.267,0,0,0,0,0
278,Al0.5CoCrCuFeNiV0.2,FCC,204,,,,,,,https://doi.org/10.1016/j.dib.2018.11.111,1,0,0,0,0,0.088,0,0,0,0.175,0.175,0.175,0.175,0,0,0,0,0,0,0,0,0,0,0.175,0,0,0,0,0,0,0,0.035,0,0,0,0
279,Al0.5CoCrCuFeNiV0.4,FCC + BCC,231,,,,,,,https://doi.org/10.1016/j.dib.2018.11.111,1,1,0,0,0,0.085,0,0,0,0.169,0.169,0.169,0.169,0,0,0,0,0,0,0,0,0,0,0.169,0,0,0,0,0,0,0,0.068,0,0,0,0
280,Al0.5CoCrCuFeNiV0.6,FCC + BCC + Im,328,,,,,,,https://doi.org/10.1016/j.dib.2018.11.111,1,1,0,1,0,0.082,0,0,0,0.164,0.164,0.164,0.164,0,0,0,0,0,0,0,0,0,0,0.164,0,0,0,0,0,0,0,0.098,0,0,0,0
281,Al0.5CoCrCuFeNiV0.8,FCC + BCC + Im,447,,,,,,,https://doi.org/10.1016/j.dib.2018.11.111,1,1,0,1,0,0.079,0,0,0,0.159,0.159,0.159,0.159,0,0,0,0,0,0,0,0,0,0,0.159,0,0,0,0,0,0,0,0.127,0,0,0,0
282,Al0.5CoCrCuFeNiV,FCC + BCC + Im,639,,,,,,,https://doi.org/10.1016/j.dib.2018.11.111,1,1,0,1,0,0.077,0,0,0,0.154,0.154,0.154,0.154,0,0,0,0,0,0,0,0,0,0,0.154,0,0,0,0,0,0,0,0.154,0,0,0,0
283,Al0.5CoCrCuFeNiV1.2,BCC,579,,,,,,,https://doi.org/10.1016/j.dib.2018.11.111,0,1,0,0,0,0.075,0,0,0,0.149,0.149,0.149,0.149,0,0,0,0,0,0,0,0,0,0,0.149,0,0,0,0,0,0,0,0.179,0,0,0,0
284,Al0.5CoCrCuFeNiV1.4,BCC,577,,,,,,,https://doi.org/10.1016/j.dib.2018.11.111,0,1,0,0,0,0.072,0,0,0,0.145,0.145,0.145,0.145,0,0,0,0,0,0,0,0,0,0,0.145,0,0,0,0,0,0,0,0.203,0,0,0,0
285,Al0.5CoCrCuFeNiV1.6,BCC,594,,,,,,,https://doi.org/10.1016/j.dib.2018.11.111,0,1,0,0,0,0.07,0,0,0,0.141,0.141,0.141,0.141,0,0,0,0,0,0,0,0,0,0,0.141,0,0,0,0,0,0,0,0.225,0,0,0,0
286,Al0.5CoCrCuFeNiV1.8,BCC,597,,,,,,,https://doi.org/10.1016/j.dib.2018.11.111,0,1,0,0,0,0.068,0,0,0,0.137,0.137,0.137,0.137,0,0,0,0,0,0,0,0,0,0,0.137,0,0,0,0,0,0,0,0.247,0,0,0,0
287,Al0.5CoCrCuFeNiV2.0,BCC,587,,,,,,,https://doi.org/10.1016/j.dib.2018.11.111,0,1,0,0,0,0.067,0,0,0,0.133,0.133,0.133,0.133,0,0,0,0,0,0,0,0,0,0,0.133,0,0,0,0,0,0,0,0.267,0,0,0,0
288,AlCoFeNiTiVZr,BCC,790,,,,,,,https://doi.org/10.1016/j.dib.2018.11.111,0,1,0,0,0,0.143,0,0,0,0.143,0,0,0.143,0,0,0,0,0,0,0,0,0,0,0.143,0,0,0,0,0,0,0.143,0.143,0,0,0,0.143
289,AlCoCuFeNi,FCC + BCC,536,,,,,,,https://doi.org/10.1016/j.dib.2018.11.111,1,1,0,0,0,0.2,0,0,0,0.2,0,0.2,0.2,0,0,0,0,0,0,0,0,0,0,0.2,0,0,0,0,0,0,0,0,0,0,0,0
290,AlCoCuFeNbNi,Im,578,,,,,,,https://doi.org/10.1016/j.dib.2018.11.111,0,0,0,1,0,0.167,0,0,0,0.167,0,0.167,0.167,0,0,0,0,0,0,0,0,0.167,0,0.167,0,0,0,0,0,0,0,0,0,0,0,0
291,AlCoCuFeNiSi,FCC + BCC,682,,,,,,,https://doi.org/10.1016/j.dib.2018.11.111,1,1,0,0,0,0.167,0,0,0,0.167,0,0.167,0.167,0,0,0,0,0,0,0,0,0,0,0.167,0,0,0,0.167,0,0,0,0,0,0,0,0
292,AlCoCuFeNiTi,FCC + BCC,626,,,,,,,https://doi.org/10.1016/j.dib.2018.11.111,1,1,0,0,0,0.167,0,0,0,0.167,0,0.167,0.167,0,0,0,0,0,0,0,0,0,0,0.167,0,0,0,0,0,0,0.167,0,0,0,0,0
293,AlCoCuFeNiZr,FCC + BCC + Im,472,,,,,,,https://doi.org/10.1016/j.dib.2018.11.111,1,1,0,1,0,0.167,0,0,0,0.167,0,0.167,0.167,0,0,0,0,0,0,0,0,0,0,0.167,0,0,0,0,0,0,0,0,0,0,0,0.167
294,CrCuFeMnNi,FCC + BCC,296,,,,,,,https://doi.org/10.1016/j.dib.2018.11.111,1,1,0,0,0,0,0,0,0,0,0.2,0.2,0.2,0,0,0,0,0,0.2,0,0,0,0,0.2,0,0,0,0,0,0,0,0,0,0,0,0
295,CrCuFeMoNi,FCC,263,,,,,,,https://doi.org/10.1016/j.dib.2018.11.111,1,0,0,0,0,0,0,0,0,0,0.2,0.2,0.2,0,0,0,0,0,0,0.2,0,0,0,0.2,0,0,0,0,0,0,0,0,0,0,0,0
296,AlCrCuFeNi0.6,FCC + BCC,496,,,,,,,https://doi.org/10.1016/j.dib.2018.11.111,1,1,0,0,0,0.217,0,0,0,0,0.217,0.217,0.217,0,0,0,0,0,0,0,0,0,0,0.13,0,0,0,0,0,0,0,0,0,0,0,0
297,AlCrCuFeNi0.8,FCC + BCC,486,,,,,,,https://doi.org/10.1016/j.dib.2018.11.111,1,1,0,0,0,0.208,0,0,0,0,0.208,0.208,0.208,0,0,0,0,0,0,0,0,0,0,0.167,0,0,0,0,0,0,0,0,0,0,0,0
298,AlCrCuFeNi,FCC + BCC,495,,,,,,,https://doi.org/10.1016/j.dib.2018.11.111,1,1,0,0,0,0.2,0,0,0,0,0.2,0.2,0.2,0,0,0,0,0,0,0,0,0,0,0.2,0,0,0,0,0,0,0,0,0,0,0,0
299,AlCrCuFeNi1.2,FCC + BCC,407,,,,,,,https://doi.org/10.1016/j.dib.2018.11.111,1,1,0,0,0,0.192,0,0,0,0,0.192,0.192,0.192,0,0,0,0,0,0,0,0,0,0,0.231,0,0,0,0,0,0,0,0,0,0,0,0
300,AlCrCuFeNi1.4,FCC + BCC,367,,,,,,,https://doi.org/10.1016/j.dib.2018.11.111,1,1,0,0,0,0.185,0,0,0,0,0.185,0.185,0.185,0,0,0,0,0,0,0,0,0,0,0.259,0,0,0,0,0,0,0,0,0,0,0,0
301,AlLiMg0.5ScTi1.5,FCC + HCP,591,,,,,,,https://doi.org/10.1016/j.dib.2018.11.111,1,0,1,0,0,0.2,0,0,0,0,0,0,0,0,0,0,0.2,0.1,0,0,0,0,0,0,0,0,0.2,0,0,0,0.3,0,0,0,0,0
302,FeMoNiTiVZr,BCC + Im,740,,,,,,,https://doi.org/10.1016/j.dib.2018.11.111,0,1,0,1,0,0,0,0,0,0,0,0,0.167,0,0,0,0,0,0,0.167,0,0,0,0.167,0,0,0,0,0,0,0.167,0.167,0,0,0,0.167
303,CoCrCuFeNiTiVZr,,680,,,,,,,https://doi.org/10.1016/j.dib.2018.11.111,0,0,0,0,0,0,0,0,0,0.125,0.125,0.125,0.125,0,0,0,0,0,0,0,0,0,0,0.125,0,0,0,0,0,0,0.125,0.125,0,0,0,0.125
304,CoCrFeMoNiTiVZr,,850,,,,,,,https://doi.org/10.1016/j.dib.2018.11.111,0,0,0,0,0,0,0,0,0,0.125,0.125,0,0.125,0,0,0,0,0,0,0.125,0,0,0,0.125,0,0,0,0,0,0,0.125,0.125,0,0,0,0.125
305,CoCuFeNiTiVZr,,630,,,,,,,https://doi.org/10.1016/j.dib.2018.11.111,0,0,0,0,0,0,0,0,0,0.143,0,0.143,0.143,0,0,0,0,0,0,0,0,0,0,0.143,0,0,0,0,0,0,0.143,0.143,0,0,0,0.143
306,CoFeNiV,FCC,238,,,,,,,https://doi.org/10.1016/j.dib.2018.11.111,1,0,0,0,0,0,0,0,0,0.25,0,0,0.25,0,0,0,0,0,0,0,0,0,0,0.25,0,0,0,0,0,0,0,0.25,0,0,0,0
307,CoFeMo0.2NiV,FCC + Im,267,,,,,,,https://doi.org/10.1016/j.dib.2018.11.111,1,0,0,1,0,0,0,0,0,0.238,0,0,0.238,0,0,0,0,0,0,0.048,0,0,0,0.238,0,0,0,0,0,0,0,0.238,0,0,0,0
308,CoFeMo0.4NiV,FCC + Im,402,,,,,,,https://doi.org/10.1016/j.dib.2018.11.111,1,0,0,1,0,0,0,0,0,0.227,0,0,0.227,0,0,0,0,0,0,0.091,0,0,0,0.227,0,0,0,0,0,0,0,0.227,0,0,0,0
309,CoFeMo0.6NiV,FCC + Im,557,,,,,,,https://doi.org/10.1016/j.dib.2018.11.111,1,0,0,1,0,0,0,0,0,0.217,0,0,0.217,0,0,0,0,0,0,0.13,0,0,0,0.217,0,0,0,0,0,0,0,0.217,0,0,0,0
310,CoFeMo0.8NiV,FCC + Im,606,,,,,,,https://doi.org/10.1016/j.dib.2018.11.111,1,0,0,1,0,0,0,0,0,0.208,0,0,0.208,0,0,0,0,0,0,0.167,0,0,0,0.208,0,0,0,0,0,0,0,0.208,0,0,0,0
311,CoFeMoNiV,FCC + Im,625,,,,,,,https://doi.org/10.1016/j.dib.2018.11.111,1,0,0,1,0,0,0,0,0,0.2,0,0,0.2,0,0,0,0,0,0,0.2,0,0,0,0.2,0,0,0,0,0,0,0,0.2,0,0,0,0
312,CoFeMoNi1.2V,FCC + Im,602,,,,,,,https://doi.org/10.1016/j.dib.2018.11.111,1,0,0,1,0,0,0,0,0,0.192,0,0,0.192,0,0,0,0,0,0,0.192,0,0,0,0.231,0,0,0,0,0,0,0,0.192,0,0,0,0
313,CoFeMoNi1.4V,FCC + Im,538,,,,,,,https://doi.org/10.1016/j.dib.2018.11.111,1,0,0,1,0,0,0,0,0,0.185,0,0,0.185,0,0,0,0,0,0,0.185,0,0,0,0.259,0,0,0,0,0,0,0,0.185,0,0,0,0
314,CoFeMoNi1.6V,FCC + Im,520,,,,,,,https://doi.org/10.1016/j.dib.2018.11.111,1,0,0,1,0,0,0,0,0,0.179,0,0,0.179,0,0,0,0,0,0,0.179,0,0,0,0.286,0,0,0,0,0,0,0,0.179,0,0,0,0
315,CoFeMoNi1.8V,FCC + Im,510,,,,,,,https://doi.org/10.1016/j.dib.2018.11.111,1,0,0,1,0,0,0,0,0,0.172,0,0,0.172,0,0,0,0,0,0,0.172,0,0,0,0.31,0,0,0,0,0,0,0,0.172,0,0,0,0
316,CoFeMoNi2.0V,FCC + Im,382,,,,,,,https://doi.org/10.1016/j.dib.2018.11.111,1,0,0,1,0,0,0,0,0,0.167,0,0,0.167,0,0,0,0,0,0,0.167,0,0,0,0.333,0,0,0,0,0,0,0,0.167,0,0,0,0
317,CoFeMoNiTiVZr,,790,,,,,,,https://doi.org/10.1016/j.dib.2018.11.111,0,0,0,0,0,0,0,0,0,0.143,0,0,0.143,0,0,0,0,0,0,0.143,0,0,0,0.143,0,0,0,0,0,0,0.143,0.143,0,0,0,0.143
318,CuFeNiTiVZr,,590,,,,,,,https://doi.org/10.1016/j.dib.2018.11.111,0,0,0,0,0,0,0,0,0,0,0,0.167,0.167,0,0,0,0,0,0,0,0,0,0,0.167,0,0,0,0,0,0,0.167,0.167,0,0,0,0.167
319,AlFeNiTiVZr,BCC,800,,,,,,,https://doi.org/10.1016/j.dib.2018.11.111,0,1,0,0,0,0.167,0,0,0,0,0,0,0.167,0,0,0,0,0,0,0,0,0,0,0.167,0,0,0,0,0,0,0.167,0.167,0,0,0,0.167
320,CoCrFeNiGe0.3,FCC,119,223,617,63.2,,,,https://doi.org/10.1016/j.intermet.2021.107167,1,0,0,0,0,0,0,0,0,0.233,0.233,0,0.233,0,0.07,0,0,0,0,0,0,0,0,0.233,0,0,0,0,0,0,0,0,0,0,0,0
321,CoCrFeNiGe0.2,FCC,118,218,596,62.8,,,,https://doi.org/10.1016/j.intermet.2021.107167,1,0,0,0,0,0,0,0,0,0.238,0.238,0,0.238,0,0.048,0,0,0,0,0,0,0,0,0.238,0,0,0,0,0,0,0,0,0,0,0,0
322,CoCrFeNiGe0.1,FCC,113,213,592,60.2,,,,https://doi.org/10.1016/j.intermet.2021.107167,1,0,0,0,0,0,0,0,0,0.244,0.244,0,0.244,0,0.024,0,0,0,0,0,0,0,0,0.244,0,0,0,0,0,0,0,0,0,0,0,0
323,(CoCrFeMnNi)96Mo4,FCC,,,,,225,,,https://doi.org/10.1016/j.jmst.2018.10.009,1,0,0,0,0,0,0,0,0,0.192,0.192,0,0.192,0,0,0,0,0,0.192,0.04,0,0,0,0.192,0,0,0,0,0,0,0,0,0,0,0,0
324,(CoCrFeMnNi)92Mo8,FCC+σ phase,,,,,315,,,https://doi.org/10.1016/j.jmst.2018.10.009,1,0,0,1,0,0,0,0,0,0.184,0.184,0,0.184,0,0,0,0,0,0.184,0.08,0,0,0,0.184,0,0,0,0,0,0,0,0,0,0,0,0
325,(CoCrFeMnNi)88Mo12,FCC+σ phase,,,,,560,36,,https://doi.org/10.1016/j.jmst.2018.10.009,1,0,0,1,0,0,0,0,0,0.176,0.176,0,0.176,0,0,0,0,0,0.176,0.12,0,0,0,0.176,0,0,0,0,0,0,0,0,0,0,0,0
326,(CoCrFeMnNi)84Mo16,FCC+σ phase,,,,,775,22,,https://doi.org/10.1016/j.jmst.2018.10.009,1,0,0,1,0,0,0,0,0,0.168,0.168,0,0.168,0,0,0,0,0,0.168,0.16,0,0,0,0.168,0,0,0,0,0,0,0,0,0,0,0,0
327,CoCrFeNiMo0.4,FCC+σ phase,,420,646,24.1,,,,https://doi.org/10.1016/j.msea.2021.142153,1,0,0,1,0,0,0,0,0,0.227,0.227,0,0.227,0,0,0,0,0,0,0.091,0,0,0,0.227,0,0,0,0,0,0,0,0,0,0,0,0
328,CoCrFeNiNb0.1Mo0.3,FCC+Laves phase,,426,714,17.4,,,,https://doi.org/10.1016/j.msea.2021.142153,1,0,0,1,0,0,0,0,0,0.227,0.227,0,0.227,0,0,0,0,0,0,0.068,0,0.023,0,0.227,0,0,0,0,0,0,0,0,0,0,0,0
329,CoCrFeNiNb0.2Mo0.2,FCC+Laves phase,,510,763,10,,,,https://doi.org/10.1016/j.msea.2021.142153,1,0,0,1,0,0,0,0,0,0.227,0.227,0,0.227,0,0,0,0,0,0,0.045,0,0.045,0,0.227,0,0,0,0,0,0,0,0,0,0,0,0
330,CoCrFeNiNb0.3Mo0.1,FCC+Laves phase,,692,894,7.5,,,,https://doi.org/10.1016/j.msea.2021.142153,1,0,0,1,0,0,0,0,0,0.227,0.227,0,0.227,0,0,0,0,0,0,0.023,0,0.068,0,0.227,0,0,0,0,0,0,0,0,0,0,0,0
331,CoCrFeNiNb0.4,FCC+Laves phase,,618,645,4.4,,,,https://doi.org/10.1016/j.msea.2021.142153,1,0,0,1,0,0,0,0,0,0.227,0.227,0,0.227,0,0,0,0,0,0,0,0,0.091,0,0.227,0,0,0,0,0,0,0,0,0,0,0,0
332,CoCrFeMnNi,FCC,,620,,,,,LMD25◦C - Data is based upon FEM simulations at different test temperature,https://doi.org/10.1016/j.jmst.2020.10.052,1,0,0,0,0,0,0,0,0,0.2,0.2,0,0.2,0,0,0,0,0,0.2,0,0,0,0,0.2,0,0,0,0,0,0,0,0,0,0,0,0
333,CoCrFeMnNi,FCC,,525,,,,,LMD100◦C - Data is based upon FEM simulations at different test temperature,https://doi.org/10.1016/j.jmst.2020.10.052,1,0,0,0,0,0,0,0,0,0.2,0.2,0,0.2,0,0,0,0,0,0.2,0,0,0,0,0.2,0,0,0,0,0,0,0,0,0,0,0,0
334,CoCrFeMnNi,FCC,,420,,,,,LMD200◦C - Data is based upon FEM simulations at different test temperature,https://doi.org/10.1016/j.jmst.2020.10.052,1,0,0,0,0,0,0,0,0,0.2,0.2,0,0.2,0,0,0,0,0,0.2,0,0,0,0,0.2,0,0,0,0,0,0,0,0,0,0,0,0
335,CoCrFeMnNi,FCC,,370,,,,,LMD600◦C - Data is based upon FEM simulations at different test temperature,https://doi.org/10.1016/j.jmst.2020.10.052,1,0,0,0,0,0,0,0,0,0.2,0.2,0,0.2,0,0,0,0,0,0.2,0,0,0,0,0.2,0,0,0,0,0,0,0,0,0,0,0,0
336,CoCrFeMnNi,FCC,,320,,,,,LMD400◦C - Data is based upon FEM simulations at different test temperature,https://doi.org/10.1016/j.jmst.2020.10.052,1,0,0,0,0,0,0,0,0,0.2,0.2,0,0.2,0,0,0,0,0,0.2,0,0,0,0,0.2,0,0,0,0,0,0,0,0,0,0,0,0
337,CoCrFeMnNi,FCC,,190,,,,,LMD800◦C - Data is based upon FEM simulations at different test temperature,https://doi.org/10.1016/j.jmst.2020.10.052,1,0,0,0,0,0,0,0,0,0.2,0.2,0,0.2,0,0,0,0,0,0.2,0,0,0,0,0.2,0,0,0,0,0,0,0,0,0,0,0,0
338,CoCrFeMnNi,FCC,,70,,,,,LMD1000◦C - Data is based upon FEM simulations at different test temperature,https://doi.org/10.1016/j.jmst.2020.10.052,1,0,0,0,0,0,0,0,0,0.2,0.2,0,0.2,0,0,0,0,0,0.2,0,0,0,0,0.2,0,0,0,0,0,0,0,0,0,0,0,0
339,Al0.6CoFeNiCr0.4,FCC+BCC,249,668,,,,,As-cast,https://doi.org/10.1016/j.matchemphys.2020.122700,1,1,0,0,0,0.15,0,0,0,0.25,0.1,0,0.25,0,0,0,0,0,0,0,0,0,0,0.25,0,0,0,0,0,0,0,0,0,0,0,0
340,Al0.6CoFeNiCr0.4,FCC+BCC,355,801,,,,39,550◦C aged,https://doi.org/10.1016/j.matchemphys.2020.122700,1,1,0,0,0,0.15,0,0,0,0.25,0.1,0,0.25,0,0,0,0,0,0,0,0,0,0,0.25,0,0,0,0,0,0,0,0,0,0,0,0
341,Al0.6CoFeNiCr0.4,FCC+BCC,432,1324,,,,31.4,650◦C aged,https://doi.org/10.1016/j.matchemphys.2020.122700,1,1,0,0,0,0.15,0,0,0,0.25,0.1,0,0.25,0,0,0,0,0,0,0,0,0,0,0.25,0,0,0,0,0,0,0,0,0,0,0,0
342,Al0.6CoFeNiCr0.4,FCC+BCC,390,1205,,,,24.2,750◦C aged,https://doi.org/10.1016/j.matchemphys.2020.122700,1,1,0,0,0,0.15,0,0,0,0.25,0.1,0,0.25,0,0,0,0,0,0,0,0,0,0,0.25,0,0,0,0,0,0,0,0,0,0,0,0
343,Al0.6CoFeNiCr0.4,FCC+BCC,294,793,,,,34.5,850◦C aged,https://doi.org/10.1016/j.matchemphys.2020.122700,1,1,0,0,0,0.15,0,0,0,0.25,0.1,0,0.25,0,0,0,0,0,0,0,0,0,0,0.25,0,0,0,0,0,0,0,0,0,0,0,0
344,AlCoCrFeNi,FCC+BCC+σ,,,,,2074,17,950◦C -0T,https://doi.org/10.1016/j.jallcom.2019.153407,1,1,0,1,0,0.2,0,0,0,0.2,0.2,0,0.2,0,0,0,0,0,0,0,0,0,0,0.2,0,0,0,0,0,0,0,0,0,0,0,0
345,AlCoCrFeNi,FCC+BCC+σ,,,,,2213,22,950◦C-6T,https://doi.org/10.1016/j.jallcom.2019.153407,1,1,0,1,0,0.2,0,0,0,0.2,0.2,0,0.2,0,0,0,0,0,0,0,0,0,0,0.2,0,0,0,0,0,0,0,0,0,0,0,0
346,AlCoCrFeNi,FCC+BCC+σ,,,,,2366,21,1200◦C-0T,https://doi.org/10.1016/j.jallcom.2019.153407,1,1,0,1,0,0.2,0,0,0,0.2,0.2,0,0.2,0,0,0,0,0,0,0,0,0,0,0.2,0,0,0,0,0,0,0,0,0,0,0,0
347,AlCoCrFeNi,FCC+BCC+σ,,,,,2708,26,1200-6T,https://doi.org/10.1016/j.jallcom.2019.153407,1,1,0,1,0,0.2,0,0,0,0.2,0.2,0,0.2,0,0,0,0,0,0,0,0,0,0,0.2,0,0,0,0,0,0,0,0,0,0,0,0
348,FeCoNiCuMo0.2,FCC,162,,,,1041,54,Arc melting,https://doi.org/10.1016/j.vacuum.2020.109173,1,0,0,0,0,0,0,0,0,0.238,0,0.238,0.238,0,0,0,0,0,0,0.048,0,0,0,0.238,0,0,0,0,0,0,0,0,0,0,0,0
349,FeCoNiCuMo0.4,FCC,203,,,,1106,40,Arc melting,https://doi.org/10.1016/j.vacuum.2020.109173,1,0,0,0,0,0,0,0,0,0.227,0,0.227,0.227,0,0,0,0,0,0,0.091,0,0,0,0.227,0,0,0,0,0,0,0,0,0,0,0,0
350,FeCoNiCuMo0.6,FCC,277,,,,1421,34,Arc melting,https://doi.org/10.1016/j.vacuum.2020.109173,1,0,0,0,0,0,0,0,0,0.217,0,0.217,0.217,0,0,0,0,0,0,0.13,0,0,0,0.217,0,0,0,0,0,0,0,0,0,0,0,0
351,FeCoNiCuMo0.8,FCC1+FCC2+Cu rich,347,,,,1436,43,Arc melting,https://doi.org/10.1016/j.vacuum.2020.109173,1,0,0,1,0,0,0,0,0,0.208,0,0.208,0.208,0,0,0,0,0,0,0.167,0,0,0,0.208,0,0,0,0,0,0,0,0,0,0,0,0
352,FeCoNiCuMo,FCC1+FCC2+Cu rich,382,,,,1460,50,Arc melting,https://doi.org/10.1016/j.vacuum.2020.109173,1,0,0,1,0,0,0,0,0,0.2,0,0.2,0.2,0,0,0,0,0,0,0.2,0,0,0,0.2,0,0,0,0,0,0,0,0,0,0,0,0
353,Al0.5CoCrFeMo0.5Ni,FCC,220,,,,,,Arc melting,https://doi.org/10.1016/j.vacuum.2020.109173,1,0,0,0,0,0.1,0,0,0,0.2,0.2,0,0.2,0,0,0,0,0,0,0.1,0,0,0,0.2,0,0,0,0,0,0,0,0,0,0,0,0
354,Al0.5CoCrFeMo0.2Ni,FCC+BCC+σ,290,,,,2006,34,Arc melting,https://doi.org/10.1016/j.vacuum.2020.109173,1,1,0,1,0,0.106,0,0,0,0.213,0.213,0,0.213,0,0,0,0,0,0,0.043,0,0,0,0.213,0,0,0,0,0,0,0,0,0,0,0,0
355,Al0.5CoCrFeMo0.3Ni,FCC+BCC+σ,340,,,,2101,31,Arc melting,https://doi.org/10.1016/j.vacuum.2020.109173,1,1,0,1,0,0.104,0,0,0,0.208,0.208,0,0.208,0,0,0,0,0,0,0.062,0,0,0,0.208,0,0,0,0,0,0,0,0,0,0,0,0
356,Al0.5CoCrFeMo0.4Ni,FCC+BCC+σ,430,,,,2117,18,Arc melting,https://doi.org/10.1016/j.vacuum.2020.109173,1,1,0,1,0,0.102,0,0,0,0.204,0.204,0,0.204,0,0,0,0,0,0,0.082,0,0,0,0.204,0,0,0,0,0,0,0,0,0,0,0,0
357,CoCrCu0.1FeMoNi,FCC+BCC,,,,,3012,51.6,Arc melting,https://doi.org/10.1016/j.vacuum.2020.109173,1,1,0,0,0,0,0,0,0,0.196,0.196,0.02,0.196,0,0,0,0,0,0,0.196,0,0,0,0.196,0,0,0,0,0,0,0,0,0,0,0,0
358,CoCrCu0.3FeMoNi,FCC+BCC,,,,,1800,9,Arc melting,https://doi.org/10.1016/j.vacuum.2020.109173,1,1,0,0,0,0,0,0,0,0.189,0.189,0.057,0.189,0,0,0,0,0,0,0.189,0,0,0,0.189,0,0,0,0,0,0,0,0,0,0,0,0
359,CoCrCu0.5FeMoNi,FCC1+FCC2+BCC,,,,,1900,20,Arc melting,https://doi.org/10.1016/j.vacuum.2020.109173,1,1,0,0,0,0,0,0,0,0.182,0.182,0.091,0.182,0,0,0,0,0,0,0.182,0,0,0,0.182,0,0,0,0,0,0,0,0,0,0,0,0
360,CoCrCu0.8FeMoNi,FCC1+FCC2+BCC,,,,,1970,18,Arc melting,https://doi.org/10.1016/j.vacuum.2020.109173,1,1,0,0,0,0,0,0,0,0.172,0.172,0.138,0.172,0,0,0,0,0,0,0.172,0,0,0,0.172,0,0,0,0,0,0,0,0,0,0,0,0
361,CoCrCuFeMoNi,FCC1+FCC2+BCC,,,,,1750,12,Arc melting,https://doi.org/10.1016/j.vacuum.2020.109173,1,1,0,0,0,0,0,0,0,0.167,0.167,0.167,0.167,0,0,0,0,0,0,0.167,0,0,0,0.167,0,0,0,0,0,0,0,0,0,0,0,0
362,AlCoCrCuFeNiMo0.2,FCC,,,,,2240,3.5,Arc melting,https://doi.org/10.1016/j.vacuum.2020.109173,1,0,0,0,0,0.161,0,0,0,0.161,0.161,0.161,0.161,0,0,0,0,0,0,0.032,0,0,0,0.161,0,0,0,0,0,0,0,0,0,0,0,0
363,AlCoCrCuFeNiMo0.4,FCC+BCC+α,,,,,2660,1.5,Arc melting,https://doi.org/10.1016/j.vacuum.2020.109173,1,1,0,1,0,0.156,0,0,0,0.156,0.156,0.156,0.156,0,0,0,0,0,0,0.062,0,0,0,0.156,0,0,0,0,0,0,0,0,0,0,0,0
364,AlCoCrCuFeNiMo0.6,FCC+BCC+α,,,,,2820,1.4,Arc melting,https://doi.org/10.1016/j.vacuum.2020.109173,1,1,0,1,0,0.152,0,0,0,0.152,0.152,0.152,0.152,0,0,0,0,0,0,0.091,0,0,0,0.152,0,0,0,0,0,0,0,0,0,0,0,0
365,AlCoCrCuFeNiMo0.2,FCC+BCC+α,,,,,2640,1.2,Arc melting,https://doi.org/10.1016/j.vacuum.2020.109173,1,1,0,1,0,0.161,0,0,0,0.161,0.161,0.161,0.161,0,0,0,0,0,0,0.032,0,0,0,0.161,0,0,0,0,0,0,0,0,0,0,0,0
366,AlCoCrCuFeNiMo0.8,FCC+BCC+α,,,,,2600,1.1,Arc melting,https://doi.org/10.1016/j.vacuum.2020.109173,1,1,0,1,0,0.147,0,0,0,0.147,0.147,0.147,0.147,0,0,0,0,0,0,0.118,0,0,0,0.147,0,0,0,0,0,0,0,0,0,0,0,0
367,CoCrFeNiMo0.3,FCC,,,,,1269,58,Arc melting,https://doi.org/10.1016/j.vacuum.2020.109173,1,0,0,0,0,0,0,0,0,0.233,0.233,0,0.233,0,0,0,0,0,0,0.07,0,0,0,0.233,0,0,0,0,0,0,0,0,0,0,0,0
368,CoCrFeNiMo0.5,FCC+σ,,,,,1371,33,Arc melting,https://doi.org/10.1016/j.vacuum.2020.109173,1,0,0,1,0,0,0,0,0,0.222,0.222,0,0.222,0,0,0,0,0,0,0.111,0,0,0,0.222,0,0,0,0,0,0,0,0,0,0,0,0
369,CoCrFeNiMo0.85,FCC+σ+μ,,,,,1441,21,Arc melting,https://doi.org/10.1016/j.vacuum.2020.109173,1,0,0,1,0,0,0,0,0,0.206,0.206,0,0.206,0,0,0,0,0,0,0.175,0,0,0,0.206,0,0,0,0,0,0,0,0,0,0,0,0
370,Co30.0Cr10.0Fe10.0Al18.0Ni31.0Mo,FCC+BCC,357,,,,1159,18.2,Arc melting,https://doi.org/10.1016/j.vacuum.2020.109173,1,1,0,0,0,0.18,0,0,0,0.3,0.1,0,0.1,0,0,0,0,0,0,0.01,0,0,0,0.31,0,0,0,0,0,0,0,0,0,0,0,0
371,Co30.0Cr10.0Fe10.0Al18.0Ni30.0Mo2.0,FCC+BCC,362,,,,1250,14.7,Arc melting,https://doi.org/10.1016/j.vacuum.2020.109173,1,1,0,0,0,0.18,0,0,0,0.3,0.1,0,0.1,0,0,0,0,0,0,0.02,0,0,0,0.3,0,0,0,0,0,0,0,0,0,0,0,0
372,Co30.0Cr10.0Fe10.0Al18.0Ni29.0Mo3.0,FCC+BCC,359,,,,1198,14.5,Arc melting,https://doi.org/10.1016/j.vacuum.2020.109173,1,1,0,0,0,0.18,0,0,0,0.3,0.1,0,0.1,0,0,0,0,0,0,0.03,0,0,0,0.29,0,0,0,0,0,0,0,0,0,0,0,0
373,Al20.0Cr10.0Nb15.0Ti20.0V25.0Zr10.0,B2,665,,,,,,As-cast,https://doi.org/10.1016/j.matlet.2020.127372,0,0,0,1,0,0.2,0,0,0,0,0.1,0,0,0,0,0,0,0,0,0,0,0.15,0,0,0,0,0,0,0,0,0.2,0.25,0,0,0,0.1
374,Al20.0Cr10.0Nb15.0Ti20.0V25.0Zr10.0,B2,,,,,,,"Annealed at 1200 ◦C, 24 h",https://doi.org/10.1016/j.matlet.2020.127372,0,0,0,1,0,0.2,0,0,0,0,0.1,0,0,0,0,0,0,0,0,0,0,0.15,0,0,0,0,0,0,0,0,0.2,0.25,0,0,0,0.1
375,Cr15.0Fe20.0Co35.0Ni20.0Mo10.0,FCC+μ,,408,714,22,,,"AM, HM",https://doi.org/10.1016/j.pmatsci.2021.100777,1,0,0,1,0,0,0,0,0,0.35,0.15,0,0.2,0,0,0,0,0,0,0.1,0,0,0,0.2,0,0,0,0,0,0,0,0,0,0,0,0
376,Cr15.0Fe20.0Co35.0Ni20.0Mo10.0,FCC+μ,,1311,1410,12,,,"AM, HM, HR, CR 70%, AN 800 ◦ C/1h, AC",https://doi.org/10.1016/j.pmatsci.2021.100777,1,0,0,1,0,0,0,0,0,0.35,0.15,0,0.2,0,0,0,0,0,0,0.1,0,0,0,0.2,0,0,0,0,0,0,0,0,0,0,0,0
377,Cr15.0Fe20.0Co35.0Ni20.0Mo10.0,FCC+μ,,1212,1360,15,,,"AM, HM, HR, CR 70%, AN 850 ◦ C/5min, WQ",https://doi.org/10.1016/j.pmatsci.2021.100777,1,0,0,1,0,0,0,0,0,0.35,0.15,0,0.2,0,0,0,0,0,0,0.1,0,0,0,0.2,0,0,0,0,0,0,0,0,0,0,0,0
378,Cr15.0Fe20.0Co35.0Ni20.0Mo10.0,FCC+μ,,1028,1249,18,,,"AM, HM, HR, CR 70%, AN 900 ◦ C/5min, WQ",https://doi.org/10.1016/j.pmatsci.2021.100777,1,0,0,1,0,0,0,0,0,0.35,0.15,0,0.2,0,0,0,0,0,0,0.1,0,0,0,0.2,0,0,0,0,0,0,0,0,0,0,0,0
379,Cr15.0Fe20.0Co35.0Ni20.0Mo10.0,FCC+μ,,879,1194,25,,,"AM, HM, HR, CR 70%, AN 1000 ◦ C/5min, WQ",https://doi.org/10.1016/j.pmatsci.2021.100777,1,0,0,1,0,0,0,0,0,0.35,0.15,0,0.2,0,0,0,0,0,0,0.1,0,0,0,0.2,0,0,0,0,0,0,0,0,0,0,0,0
380,Cr15.0Fe20.0Co35.0Ni20.0Mo10.0,FCC+μ,,799,1127,28,,,"AM, HM, HR, CR 70%, AN 1000 ◦ C/1h, AC",https://doi.org/10.1016/j.pmatsci.2021.100777,1,0,0,1,0,0,0,0,0,0.35,0.15,0,0.2,0,0,0,0,0,0,0.1,0,0,0,0.2,0,0,0,0,0,0,0,0,0,0,0,0
381,Cr15.0Fe20.0Co35.0Ni20.0Mo10.0,FCC+μ,,350,918,62,,,"AM, HM, HR, CR 70%, AN 1500 ◦ C/1h, AC",https://doi.org/10.1016/j.pmatsci.2021.100777,1,0,0,1,0,0,0,0,0,0.35,0.15,0,0.2,0,0,0,0,0,0,0.1,0,0,0,0.2,0,0,0,0,0,0,0,0,0,0,0,0
382,Al0.3CoCrFeNi,FCC,,159,410,65,,,"AM, CR 90%, SN 1150 ◦ C/60 min, WQ",https://doi.org/10.1016/j.pmatsci.2021.100777,1,0,0,0,0,0.07,0,0,0,0.233,0.233,0,0.233,0,0,0,0,0,0,0,0,0,0,0.233,0,0,0,0,0,0,0,0,0,0,0,0
383,Al0.3CoCrFeNi,FCC,,220,550,60,,,"AM, CR 90%, SN 1150 ◦ C/5 min, WQ",https://doi.org/10.1016/j.pmatsci.2021.100777,1,0,0,0,0,0.07,0,0,0,0.233,0.233,0,0.233,0,0,0,0,0,0,0,0,0,0,0.233,0,0,0,0,0,0,0,0,0,0,0,0
384,Al0.3CoCrFeNi,FCC,,215,520,43,,,"AM, CR 90%, SN 1150 ◦C/60 min, AG 700 ◦C/50 h, WQ",https://doi.org/10.1016/j.pmatsci.2021.100777,1,0,0,0,0,0.07,0,0,0,0.233,0.233,0,0.233,0,0,0,0,0,0,0,0,0,0,0.233,0,0,0,0,0,0,0,0,0,0,0,0
385,Al0.3CoCrFeNi,FCC,,285,540,55,,,"AM,CR90%,SN1150◦C/60min,AG550◦C/150h,WQ",https://doi.org/10.1016/j.pmatsci.2021.100777,1,0,0,0,0,0.07,0,0,0,0.233,0.233,0,0.233,0,0,0,0,0,0,0,0,0,0,0.233,0,0,0,0,0,0,0,0,0,0,0,0
386,Al0.3CoCrFeNi,FCC,,263,589,60,,,"AM, CR 90%, SN 1150 ◦ C/2 min, WQ",https://doi.org/10.1016/j.pmatsci.2021.100777,1,0,0,0,0,0.07,0,0,0,0.233,0.233,0,0.233,0,0,0,0,0,0,0,0,0,0,0.233,0,0,0,0,0,0,0,0,0,0,0,0
387,Al0.3CoCrFeNi,FCC,,490,840,45,,,"AM, CR 90%, SN 1150 ◦C/2 min, AG 620 ◦C/50 h, WQ",https://doi.org/10.1016/j.pmatsci.2021.100777,1,0,0,0,0,0.07,0,0,0,0.233,0.233,0,0.233,0,0,0,0,0,0,0,0,0,0,0.233,0,0,0,0,0,0,0,0,0,0,0,0
388,TiZrNbHfTa,BCC,,830,830,9,,,"AM, IM, CR, HT 1100 ◦ C/5h",https://doi.org/10.1016/j.pmatsci.2021.100777,0,1,0,0,0,0,0,0,0,0,0,0,0,0,0,0.2,0,0,0,0,0,0.2,0,0,0,0,0,0,0,0.2,0.2,0,0,0,0,0.2
389,TiZrNbHfTa,BCC,,1900,1900,8,,,"AM, IM, CR, HT 1100 ◦ C/5h, HPT",https://doi.org/10.1016/j.pmatsci.2021.100777,0,1,0,0,0,0,0,0,0,0,0,0,0,0,0,0.2,0,0,0,0,0,0.2,0,0,0,0,0,0,0,0.2,0.2,0,0,0,0,0.2
390,TiZrNbHfTa,BCC + HCP,,1520,1520,2,,,"M, IM, CR, HT 1100 ◦ C/5h, HPT, AN 500 ◦ C/1h",https://doi.org/10.1016/j.pmatsci.2021.100777,0,1,1,0,0,0,0,0,0,0,0,0,0,0,0,0.2,0,0,0,0,0,0.2,0,0,0,0,0,0,0,0.2,0.2,0,0,0,0,0.2
391,TiZrNbHfTa,BCC1 + BCC2,,795,795,5,,,"AM, IM, CR, HT 1100 ◦ C/5h, HPT, AN 800 ◦ C/1h",https://doi.org/10.1016/j.pmatsci.2021.100777,0,1,0,0,0,0,0,0,0,0,0,0,0,0,0,0.2,0,0,0,0,0,0.2,0,0,0,0,0,0,0,0.2,0.2,0,0,0,0,0.2
392,FeCoNiMn0.25Al0.25,FCC,,138,484,58,,,AM,https://doi.org/10.1016/j.pmatsci.2021.100777,1,0,0,0,0,0.071,0,0,0,0.286,0,0,0.286,0,0,0,0,0,0.071,0,0,0,0,0.286,0,0,0,0,0,0,0,0,0,0,0,0
393,FeCoNiMn0.25Al0.25,FCC,,623,1030,8,,,"M, CR 70%",https://doi.org/10.1016/j.pmatsci.2021.100777,1,0,0,0,0,0.071,0,0,0,0.286,0,0,0.286,0,0,0,0,0,0.071,0,0,0,0,0.286,0,0,0,0,0,0,0,0,0,0,0,0
394,FeCoNiMn0.25Al0.25,FCC,,331,651,48,,,"AM, CR 70%, AN 900 oC/1h, WQ",https://doi.org/10.1016/j.pmatsci.2021.100777,1,0,0,0,0,0.071,0,0,0,0.286,0,0,0.286,0,0,0,0,0,0.071,0,0,0,0,0.286,0,0,0,0,0,0,0,0,0,0,0,0
395,Al0.3FeCoNi,FCC+BCC,153,221,486,41,,,Arc melting,https://doi.org/10.1016/j.jallcom.2020.158436,1,1,0,0,0,0.091,0,0,0,0.303,0,0,0.303,0,0,0,0,0,0,0,0,0,0,0.303,0,0,0,0,0,0,0,0,0,0,0,0
396,Al0.3Cr0.5FeCoNi,FCC+BCC,163,233,504,45,,,Arc melting,https://doi.org/10.1016/j.jallcom.2020.158436,1,1,0,0,0,0.079,0,0,0,0.263,0.132,0,0.263,0,0,0,0,0,0,0,0,0,0,0.263,0,0,0,0,0,0,0,0,0,0,0,0
397,Al0.3CrFeCoNi,FCC+BCC,171,259,559,47,,,Arc melting,https://doi.org/10.1016/j.jallcom.2020.158436,1,1,0,0,0,0.07,0,0,0,0.233,0.233,0,0.233,0,0,0,0,0,0,0,0,0,0,0.233,0,0,0,0,0,0,0,0,0,0,0,0
398,Al0.3Cr1.5FeCoNi,FCC+BCC,191,294,640,44,,,Arc melting,https://doi.org/10.1016/j.jallcom.2020.158436,1,1,0,0,0,0.062,0,0,0,0.208,0.312,0,0.208,0,0,0,0,0,0,0,0,0,0,0.208,0,0,0,0,0,0,0,0,0,0,0,0
399,Al0.3Cr1.7FeCoNi,FCC+BCC,229,338,742,28,,,Arc melting,https://doi.org/10.1016/j.jallcom.2020.158436,1,1,0,0,0,0.06,0,0,0,0.2,0.34,0,0.2,0,0,0,0,0,0,0,0,0,0,0.2,0,0,0,0,0,0,0,0,0,0,0,0
400,Al0.3Cr2.0FeCoNi,FCC+BCC,343,546,1078,11,,,Arc melting,https://doi.org/10.1016/j.jallcom.2020.158436,1,1,0,0,0,0.057,0,0,0,0.189,0.377,0,0.189,0,0,0,0,0,0,0,0,0,0,0.189,0,0,0,0,0,0,0,0,0,0,0,0
401,CoCrFeNi,FCC,,240,464,45,156,55,rolling and annealing,https://doi.org/10.1016/j.jallcom.2020.154159,1,0,0,0,0,0,0,0,0,0.25,0.25,0,0.25,0,0,0,0,0,0,0,0,0,0,0.25,0,0,0,0,0,0,0,0,0,0,0,0
402,CoCrFeNiHf0.1,FCC,,350,640,29,345,51.8,rolling and annealing,https://doi.org/10.1016/j.jallcom.2020.154159,1,0,0,0,0,0,0,0,0,0.244,0.244,0,0.244,0,0,0.024,0,0,0,0,0,0,0,0.244,0,0,0,0,0,0,0,0,0,0,0,0
403,CoCrFeNiHf0.2,FCC,,450,616,6,637,39.8,rolling and annealing,https://doi.org/10.1016/j.jallcom.2020.154159,1,0,0,0,0,0,0,0,0,0.238,0.238,0,0.238,0,0,0.048,0,0,0,0,0,0,0,0.238,0,0,0,0,0,0,0,0,0,0,0,0
404,CoCrFeNiHf0.3,FCC,,,,,1177,12,rolling and annealing,https://doi.org/10.1016/j.jallcom.2020.154159,1,0,0,0,0,0,0,0,0,0.233,0.233,0,0.233,0,0,0.07,0,0,0,0,0,0,0,0.233,0,0,0,0,0,0,0,0,0,0,0,0
405,CoCrFeNiHf0.4,C15 Laves+FCC,,,,,1501,4.5,rolling and annealing,https://doi.org/10.1016/j.jallcom.2020.154159,1,0,0,1,0,0,0,0,0,0.227,0.227,0,0.227,0,0,0.091,0,0,0,0,0,0,0,0.227,0,0,0,0,0,0,0,0,0,0,0,0
406,W35.0Ta35.0Mo10.0Nb10.0V10.0,FCC,,,,,2238,,1600°C and 10min sintering,https://doi.org/10.1016/j.jallcom.2021.162505,1,0,0,0,0,0,0,0,0,0,0,0,0,0,0,0,0,0,0,0.1,0,0.1,0,0,0,0,0,0,0,0.35,0,0.1,0.35,0,0,0
407,W35.0Ta35.0Mo10.0Nb10.0V10.0,FCC,,,,,2519,,1700°C and 10min sintering,https://doi.org/10.1016/j.jallcom.2021.162505,1,0,0,0,0,0,0,0,0,0,0,0,0,0,0,0,0,0,0,0.1,0,0.1,0,0,0,0,0,0,0,0.35,0,0.1,0.35,0,0,0
408,W35.0Ta35.0Mo10.0Nb10.0V10.0,FCC,,,,,2258,,1800°C and 1min sintering,https://doi.org/10.1016/j.jallcom.2021.162505,1,0,0,0,0,0,0,0,0,0,0,0,0,0,0,0,0,0,0,0.1,0,0.1,0,0,0,0,0,0,0,0.35,0,0.1,0.35,0,0,0
409,W35.0Ta35.0Mo10.0Nb10.0V10.0,FCC,,,,,1978,,1800°C and 5min sintering,https://doi.org/10.1016/j.jallcom.2021.162505,1,0,0,0,0,0,0,0,0,0,0,0,0,0,0,0,0,0,0,0.1,0,0.1,0,0,0,0,0,0,0,0.35,0,0.1,0.35,0,0,0
410,W35.0Ta35.0Mo10.0Nb10.0V10.0,FCC,,,,,2267,,1800°C and 10min sintering,https://doi.org/10.1016/j.jallcom.2021.162505,1,0,0,0,0,0,0,0,0,0,0,0,0,0,0,0,0,0,0,0.1,0,0.1,0,0,0,0,0,0,0,0.35,0,0.1,0.35,0,0,0
411,AlCoCrFeNi,FCC+BCC+σ,,,,,1348,12,As-cast,https://doi.org/10.1016/j.jmst.2020.08.063,1,1,0,1,0,0.2,0,0,0,0.2,0.2,0,0.2,0,0,0,0,0,0,0,0,0,0,0.2,0,0,0,0,0,0,0,0,0,0,0,0
412,AlCoCrFeNi,FCC+BCC+σ,,,,,1397,9,650°C-10h,https://doi.org/10.1016/j.jmst.2020.08.063,1,1,0,1,0,0.2,0,0,0,0.2,0.2,0,0.2,0,0,0,0,0,0,0,0,0,0,0.2,0,0,0,0,0,0,0,0,0,0,0,0
413,AlCoCrFeNi,FCC+BCC,,,,,910,38,1000°C-10h,https://doi.org/10.1016/j.jmst.2020.08.063,1,1,0,0,0,0.2,0,0,0,0.2,0.2,0,0.2,0,0,0,0,0,0,0,0,0,0,0.2,0,0,0,0,0,0,0,0,0,0,0,0
414,AlCoCrFeNi,FCC+BCC,,,,,1148,28,1200°C-10h,https://doi.org/10.1016/j.jmst.2020.08.063,1,1,0,0,0,0.2,0,0,0,0.2,0.2,0,0.2,0,0,0,0,0,0,0,0,0,0,0.2,0,0,0,0,0,0,0,0,0,0,0,0
415,AlCoCrFeNi,FCC+BCC,,,,,1247,25,1250°C-10h,https://doi.org/10.1016/j.jmst.2020.08.063,1,1,0,0,0,0.2,0,0,0,0.2,0.2,0,0.2,0,0,0,0,0,0,0,0,0,0,0.2,0,0,0,0,0,0,0,0,0,0,0,0
416,CoCrFeNi,SP+FCC,173.6,,527.3,,,,,https://doi.org/10.1016/j.jmst.2021.01.054,1,0,0,1,0,0,0,0,0,0.25,0.25,0,0.25,0,0,0,0,0,0,0,0,0,0,0.25,0,0,0,0,0,0,0,0,0,0,0,0
417,CoCrFeNiV,FCC + σ,377.5,,424.1,,,,,https://doi.org/10.1016/j.jmst.2021.01.054,1,0,0,1,0,0,0,0,0,0.2,0.2,0,0.2,0,0,0,0,0,0,0,0,0,0,0.2,0,0,0,0,0,0,0,0.2,0,0,0,0
418,CoCrFeNiMn,FCC,175.7,,495.9,,,,,https://doi.org/10.1016/j.jmst.2021.01.054,1,0,0,0,0,0,0,0,0,0.2,0.2,0,0.2,0,0,0,0,0,0.2,0,0,0,0,0.2,0,0,0,0,0,0,0,0,0,0,0,0
419,CoCrFeNiCu,FCC,152.9,,558.3,,,,,https://doi.org/10.1016/j.jmst.2021.01.054,1,0,0,0,0,0,0,0,0,0.2,0.2,0.2,0.2,0,0,0,0,0,0,0,0,0,0,0.2,0,0,0,0,0,0,0,0,0,0,0,0
420,CoCrFeNiZr,IM+BCC,616.5,,1133.3,,,,,https://doi.org/10.1016/j.jmst.2021.01.054,0,1,0,1,0,0,0,0,0,0.2,0.2,0,0.2,0,0,0,0,0,0,0,0,0,0,0.2,0,0,0,0,0,0,0,0,0,0,0,0.2
421,CoCrFeNiNb,IM+FCC,615.2,,1293.1,,,,,https://doi.org/10.1016/j.jmst.2021.01.054,1,0,0,1,0,0,0,0,0,0.2,0.2,0,0.2,0,0,0,0,0,0,0,0,0.2,0,0.2,0,0,0,0,0,0,0,0,0,0,0,0
422,CoCrFeNiHf,IM+BCC,586.1,,1209,,,,,https://doi.org/10.1016/j.jmst.2021.01.054,0,1,0,1,0,0,0,0,0,0.2,0.2,0,0.2,0,0,0.2,0,0,0,0,0,0,0,0.2,0,0,0,0,0,0,0,0,0,0,0,0
423,NbMoTaWV,BCC,774,,,,2785,16.2,SPS,https://doi.org/10.1016/j.vacuum.2022.110930,0,1,0,0,0,0,0,0,0,0,0,0,0,0,0,0,0,0,0,0.2,0,0.2,0,0,0,0,0,0,0,0.2,0,0.2,0.2,0,0,0
424,VNbMoTaW,BCC,535,,,,1246,1.7,Casting,https://doi.org/10.1016/j.vacuum.2022.110930,0,1,0,0,0,0,0,0,0,0,0,0,0,0,0,0,0,0,0,0.2,0,0.2,0,0,0,0,0,0,0,0.2,0,0.2,0.2,0,0,0
425,AlCoCrFeNiTi0.5,BCC,,,,,2260,23.3,Casting,https://doi.org/10.1016/j.vacuum.2022.110930,0,1,0,0,0,0.182,0,0,0,0.182,0.182,0,0.182,0,0,0,0,0,0,0,0,0,0,0.182,0,0,0,0,0,0,0.091,0,0,0,0,0
426,Co25.0Ni25.0Fe25.0Al7.5Cu17.5,BCC,454,,,,1795,10.6,SPS,https://doi.org/10.1016/j.vacuum.2022.110930,0,1,0,0,0,0.075,0,0,0,0.25,0,0.175,0.25,0,0,0,0,0,0,0,0,0,0,0.25,0,0,0,0,0,0,0,0,0,0,0,0
427,Al0.6CoNiFeTi0.4,BCC,712,,,,2732,10.1,SPS,https://doi.org/10.1016/j.vacuum.2022.110930,0,1,0,0,0,0.15,0,0,0,0.25,0,0,0.25,0,0,0,0,0,0,0,0,0,0,0.25,0,0,0,0,0,0,0.1,0,0,0,0,0
428,AlMo0.5NbTa0.5TiZr,BCC,580,,,,2000,10,Casting,https://doi.org/10.1016/j.vacuum.2022.110930,0,1,0,0,0,0.2,0,0,0,0,0,0,0,0,0,0,0,0,0,0.1,0,0.2,0,0,0,0,0,0,0,0.1,0.2,0,0,0,0,0.2
429,HfMo0.5NbTiV0.5,BCC,403,,,,1260,35,Casting,https://doi.org/10.1016/j.vacuum.2022.110930,0,1,0,0,0,0,0,0,0,0,0,0,0,0,0,0.25,0,0,0,0.125,0,0.25,0,0,0,0,0,0,0,0,0.25,0.125,0,0,0,0
430,HfMo0.5NbTiV0.5Si0.7,BCC,612,,,,1617,18.5,Casting,https://doi.org/10.1016/j.vacuum.2022.110930,0,1,0,0,0,0,0,0,0,0,0,0,0,0,0,0.213,0,0,0,0.106,0,0.213,0,0,0,0,0,0.149,0,0,0.213,0.106,0,0,0,0
431,Al0.6CrNbTi2.0V0.5,BCC,,,,,1240,50,Casting,https://doi.org/10.1016/j.vacuum.2022.110930,0,1,0,0,0,0.118,0,0,0,0,0.196,0,0,0,0,0,0,0,0,0,0,0.196,0,0,0,0,0,0,0,0,0.392,0.098,0,0,0,0
432,FeMn30.0Al10.0C1.57Cr2.3Si0.3,FCC,,954.99,1043.56,34.21,,,,https://doi.org/10.1016/j.jallcom.2021.162028,1,0,0,0,0,0.221,0,0.035,0,0,0.051,0,0.022,0,0,0,0,0,0.664,0,0,0,0,0,0,0,0,0.007,0,0,0,0,0,0,0,0
433,FeMn30.0Al10.0C1.57Cr2.3Si0.3Ti0.3,FCC,,947.21,1056.43,27.75,,,,https://doi.org/10.1016/j.jallcom.2021.162028,1,0,0,0,0,0.22,0,0.035,0,0,0.051,0,0.022,0,0,0,0,0,0.66,0,0,0,0,0,0,0,0,0.007,0,0,0.007,0,0,0,0,0
434,FeMn30.0Al10.0C1.57Cr2.3Si0.3Ti0.6,FCC,,1031.75,1158.55,23.96,,,,https://doi.org/10.1016/j.jallcom.2021.162028,1,0,0,0,0,0.218,0,0.034,0,0,0.05,0,0.022,0,0,0,0,0,0.655,0,0,0,0,0,0,0,0,0.007,0,0,0.013,0,0,0,0,0
435,FeMn30.0Al10.0C1.57Cr2.3Si0.3Ti0.9,FCC,,1075.22,1113.65,21.01,,,,https://doi.org/10.1016/j.jallcom.2021.162028,1,0,0,0,0,0.217,0,0.034,0,0,0.05,0,0.022,0,0,0,0,0,0.651,0,0,0,0,0,0,0,0,0.007,0,0,0.02,0,0,0,0,0
436,Fe49.5Mn29.7Co9.9Cr9.9C,FCC+ γ,,666,986,27,,,Annealing at 650°C,https://doi.org/10.1016/j.jmst.2021.09.005,1,0,0,1,0,0,0,0.01,0,0.099,0.099,0,0.495,0,0,0,0,0,0.297,0,0,0,0,0,0,0,0,0,0,0,0,0,0,0,0,0
437,Fe49.5Mn29.7Co9.9Cr9.9C,FCC +γ,,526,948,35,,,Annealing at 800°C,https://doi.org/10.1016/j.jmst.2021.09.005,1,0,0,1,0,0,0,0.01,0,0.099,0.099,0,0.495,0,0,0,0,0,0.297,0,0,0,0,0,0,0,0,0,0,0,0,0,0,0,0,0
438,Fe49.5Mn29.7Co9.9Cr9.9C,FCC +γ,,367,806,48,,,Annealing at 900°C,https://doi.org/10.1016/j.jmst.2021.09.005,1,0,0,1,0,0,0,0.01,0,0.099,0.099,0,0.495,0,0,0,0,0,0.297,0,0,0,0,0,0,0,0,0,0,0,0,0,0,0,0,0
439,TaNbHfZr,FCC,367.3469,,,,,,"Caution: Data based on nano-identation, rather than hardness",https://doi.org/10.1016/j.surfcoat.2021.128005,1,0,0,0,0,0,0,0,0,0,0,0,0,0,0,0.25,0,0,0,0,0,0.25,0,0,0,0,0,0,0,0.25,0,0,0,0,0,0.25
440,NbMoTaW,FCC,459.1837,,,,,,,https://doi.org/10.1016/j.surfcoat.2021.128005,1,0,0,0,0,0,0,0,0,0,0,0,0,0,0,0,0,0,0,0.25,0,0.25,0,0,0,0,0,0,0,0.25,0,0,0.25,0,0,0
441,NbMoTaWV,FCC,540.8163,,,,,,,https://doi.org/10.1016/j.surfcoat.2021.128005,1,0,0,0,0,0,0,0,0,0,0,0,0,0,0,0,0,0,0,0.2,0,0.2,0,0,0,0,0,0,0,0.2,0,0.2,0.2,0,0,0
442,HfNbTiVZr,FCC,938.7755,,,,,,,https://doi.org/10.1016/j.surfcoat.2021.128005,1,0,0,0,0,0,0,0,0,0,0,0,0,0,0,0.2,0,0,0,0,0,0.2,0,0,0,0,0,0,0,0,0.2,0.2,0,0,0,0.2
443,ZrNbTaTiW,FCC,1173.469,,,,,,,https://doi.org/10.1016/j.surfcoat.2021.128005,1,0,0,0,0,0,0,0,0,0,0,0,0,0,0,0,0,0,0,0,0,0.2,0,0,0,0,0,0,0,0.2,0.2,0,0.2,0,0,0.2
444,TaNbHfZr,FCC,1561.224,,,,,,,https://doi.org/10.1016/j.surfcoat.2021.128005,1,0,0,0,0,0,0,0,0,0,0,0,0,0,0,0.25,0,0,0,0,0,0.25,0,0,0,0,0,0,0,0.25,0,0,0,0,0,0.25
