Repository: mahata-lab/Tungsten-Ductile-Brittle-Temperature

Classification of room temperature ductility in tungsten containing high entropy alloys using rule of mixtures alloy features

Dataset_Building.ipynb
- Combine the three experimental datasets (all included in Datasets) and prepare them for use in classification
- Calculate alloy features using Rule of Mixtures (RoM) to make datasets for training

Ductility_Classification.ipynb
- Analysis on the dataset
  
- Classification
  1. Random forest
  2. Logistic regression
  3. Suport Vector Classification
  
- Explore Design Space
  


Datasets

The DFT runs are available in https://zenodo.org/records/20835365

File: Experimental_Datasets/MPEA_parsed_mechanical_database.csv (part 3 of 8)
,Composition,Phases present,Hardness (HVN),Yield Strength (MPa),Ultimate Tensile Strength (MPa),Elongation (%),Compressive strength (MPa),Plasticity (%) - Compressive,Note on any unqiue processing or data features,Source,FCC,BCC,HCP,IM,Ag,Al,B,C,Ca,Co,Cr,Cu,Fe,Ga,Ge,Hf,Li,Mg,Mn,Mo,N,Nb,Nd,Ni,Pd,Re,Sc,Si,Sn,Ta,Ti,V,W,Y,Zn,Zr
445,Mo0.5Nb1.5Hf0.5ZrTi1.5Al0.2Cr0.2Si0.75,BCC,,1792,,,2146,10.6,,https://doi.org/10.1016/j.ijrmhm.2021.105723,0,1,0,0,0,0.033,0,0,0,0,0.033,0,0,0,0,0.081,0,0,0,0.081,0,0.244,0,0,0,0,0,0.122,0,0,0.244,0,0,0,0,0.163
446,Mo0.5Nb1.5Hf0.5ZrTi1.5Al0.5Cr0.5B0.3C0.05,BCC,,1821,,,1966,12.55,,https://doi.org/10.1016/j.ijrmhm.2021.105723,0,1,0,0,0,0.079,0.047,0.008,0,0,0.079,0,0,0,0,0.079,0,0,0,0.079,0,0.236,0,0,0,0,0,0,0,0,0.236,0,0,0,0,0.157
447,MoNb1.5Hf0.5Zr0.5Ti1.5Al0.2Cr0.2C0.2,BCC,,1461,,,2057,23.89,,https://doi.org/10.1016/j.ijrmhm.2021.105723,0,1,0,0,0,0.036,0,0.036,0,0,0.036,0,0,0,0,0.089,0,0,0,0.179,0,0.268,0,0,0,0,0,0,0,0,0.268,0,0,0,0,0.089
448,Mo1.5Nb1.5Hf0.3Zr0.5Ti1.5C0.2B0.1Si0.1,BCC,,1613,,,2183,25.13,,https://doi.org/10.1016/j.ijrmhm.2021.105723,0,1,0,0,0,0,0.018,0.035,0,0,0,0,0,0,0,0.053,0,0,0,0.263,0,0.263,0,0,0,0,0,0.018,0,0,0.263,0,0,0,0,0.088
449,MoNb1.5Hf0.3Zr0.5Ti1.5Al0.2Cr0.2C0.05B0.05Si0.05,BCC,,1322,,,1652,19.17,,https://doi.org/10.1016/j.ijrmhm.2021.105723,0,1,0,0,0,0.037,0.009,0.009,0,0,0.037,0,0,0,0,0.056,0,0,0,0.187,0,0.28,0,0,0,0,0,0.009,0,0,0.28,0,0,0,0,0.093
450,Ti2.0VNbMoZr,BCC,415,,,,,27,quasi-static compressive deformation,https://doi.org/10.1016/j.ijrmhm.2021.105762,0,1,0,0,0,0,0,0,0,0,0,0,0,0,0,0,0,0,0,0.167,0,0.167,0,0,0,0,0,0,0,0,0.333,0.167,0,0,0,0.167
451,Ti2.0VNbMoZr1.5,BCC,422.9592,,,,,29.5,quasi-static compressive deformation,https://doi.org/10.1016/j.ijrmhm.2021.105762,0,1,0,0,0,0,0,0,0,0,0,0,0,0,0,0,0,0,0,0.154,0,0.154,0,0,0,0,0,0,0,0,0.308,0.154,0,0,0,0.231
452,Ti2.0VNbMoZr2.0,BCC,433.9796,,,,,31.6,quasi-static compressive deformation,https://doi.org/10.1016/j.ijrmhm.2021.105762,0,1,0,0,0,0,0,0,0,0,0,0,0,0,0,0,0,0,0,0.143,0,0.143,0,0,0,0,0,0,0,0,0.286,0.143,0,0,0,0.286
453,Ti2.0VNbMoZr3.0,BCC,405.9184,,,,,29.7,quasi-static compressive deformation,https://doi.org/10.1016/j.ijrmhm.2021.105762,0,1,0,0,0,0,0,0,0,0,0,0,0,0,0,0,0,0,0,0.125,0,0.125,0,0,0,0,0,0,0,0,0.25,0.125,0,0,0,0.375
454,CoCrFeNiMnAl0.3,FCC,,245,535,45.3,,,deformation,https://doi.org/10.1016/j.matdes.2022.110442,1,0,0,0,0,0.057,0,0,0,0.189,0.189,0,0.189,0,0,0,0,0,0.189,0,0,0,0,0.189,0,0,0,0,0,0,0,0,0,0,0,0
455,Co0.75CrFeNiMnAl0.3,FCC+BCC,,425,723,23.1,,,deformation,https://doi.org/10.1016/j.matdes.2022.110442,1,1,0,0,0,0.059,0,0,0,0.149,0.198,0,0.198,0,0,0,0,0,0.198,0,0,0,0,0.198,0,0,0,0,0,0,0,0,0,0,0,0
456,Co0.5CrFeNiMnAl0.3,FCC+BCC,,471,745,13.9,,,deformation,https://doi.org/10.1016/j.matdes.2022.110442,1,1,0,0,0,0.062,0,0,0,0.104,0.208,0,0.208,0,0,0,0,0,0.208,0,0,0,0,0.208,0,0,0,0,0,0,0,0,0,0,0,0
457,Co0.25CrFeNiMnAl0.3,FCC+BCC,,486,801,22.8,,,deformation,https://doi.org/10.1016/j.matdes.2022.110442,1,1,0,0,0,0.066,0,0,0,0.055,0.22,0,0.22,0,0,0,0,0,0.22,0,0,0,0,0.22,0,0,0,0,0,0,0,0,0,0,0,0
458,CrFeNiMnAl0.3,FCC+BCC,,565,807,2.6,,,deformation,https://doi.org/10.1016/j.matdes.2022.110442,1,1,0,0,0,0.07,0,0,0,0,0.233,0,0.233,0,0,0,0,0,0.233,0,0,0,0,0.233,0,0,0,0,0,0,0,0,0,0,0,0
459,Co34.5Cr30.0Ni26.5Al5.4W3.6,FCC+σ,,,1798,1,,,"cold rolling,Annealing at 700°C,1h",https://doi.org/10.1016/j.msea.2021.142140,1,0,0,1,0,0.054,0,0,0,0.345,0.3,0,0,0,0,0,0,0,0,0,0,0,0,0.265,0,0,0,0,0,0,0,0,0.036,0,0,0
460,Co34.5Cr30.0Ni26.5Al5.4W3.6,FCC+σ,,1300,1500,6.4,,,"cold rolling,Annealing at 800°C,1h",https://doi.org/10.1016/j.msea.2021.142140,1,0,0,1,0,0.054,0,0,0,0.345,0.3,0,0,0,0,0,0,0,0,0,0,0,0,0.265,0,0,0,0,0,0,0,0,0.036,0,0,0
461,Co34.5Cr30.0Ni26.5Al5.4W3.6,FCC+σ,,906,1181,9.8,,,"cold rolling,Annealing at 850°C,1h",https://doi.org/10.1016/j.msea.2021.142140,1,0,0,1,0,0.054,0,0,0,0.345,0.3,0,0,0,0,0,0,0,0,0,0,0,0,0.265,0,0,0,0,0,0,0,0,0.036,0,0,0
462,Co34.5Cr30.0Ni26.5Al5.4W3.6,FCC+σ,,875,1219,19,,,"cold rolling,Annealing at 900°C,1h",https://doi.org/10.1016/j.msea.2021.142140,1,0,0,1,0,0.054,0,0,0,0.345,0.3,0,0,0,0,0,0,0,0,0,0,0,0,0.265,0,0,0,0,0,0,0,0,0.036,0,0,0
463,AlCoCrFeTi0.5,FCC+BCC,943.7,1160,1160,0,,,,https://doi.org/10.1016/j.msea.2021.142194,1,1,0,0,0,0.222,0,0,0,0.222,0.222,0,0.222,0,0,0,0,0,0,0,0,0,0,0,0,0,0,0,0,0,0.111,0,0,0,0,0
464,AlCoCrFeTi0.5Ni,FCC+BCC,761.7,1990,2610,14,,,,https://doi.org/10.1016/j.msea.2021.142194,1,1,0,0,0,0.182,0,0,0,0.182,0.182,0,0.182,0,0,0,0,0,0,0,0,0,0,0.182,0,0,0,0,0,0,0.091,0,0,0,0,0
465,AlCoCrFeTi0.5Ni1.5,FCC+BCC,723.6,1920,2560,15.8,,,,https://doi.org/10.1016/j.msea.2021.142194,1,1,0,0,0,0.167,0,0,0,0.167,0.167,0,0.167,0,0,0,0,0,0,0,0,0,0,0.25,0,0,0,0,0,0,0.083,0,0,0,0,0
466,AlCoCrFeTi0.5Ni2.0,FCC+BCC,612.2,1800,2470,17.7,,,,https://doi.org/10.1016/j.msea.2021.142194,1,1,0,0,0,0.154,0,0,0,0.154,0.154,0,0.154,0,0,0,0,0,0,0,0,0,0,0.308,0,0,0,0,0,0,0.077,0,0,0,0,0
467,AlCoCrFeTi0.5Ni2.5,FCC+BCC,566.1,1410,2560,31.8,,,,https://doi.org/10.1016/j.msea.2021.142194,1,1,0,0,0,0.143,0,0,0,0.143,0.143,0,0.143,0,0,0,0,0,0,0,0,0,0,0.357,0,0,0,0,0,0,0.071,0,0,0,0,0
468,AlCoCrFeTi0.5Ni3.0,FCC+BCC,503.2,1090,2150,36.9,,,,https://doi.org/10.1016/j.msea.2021.142194,1,1,0,0,0,0.133,0,0,0,0.133,0.133,0,0.133,0,0,0,0,0,0,0,0,0,0,0.4,0,0,0,0,0,0,0.067,0,0,0,0,0
469,Al0.3CoCrFeNiSi,FCC + BCC,,167,450,88,,,,https://doi.org/10.1016/j.msea.2022.142983,1,1,0,0,0,0.057,0,0,0,0.189,0.189,0,0.189,0,0,0,0,0,0,0,0,0,0,0.189,0,0,0,0.189,0,0,0,0,0,0,0,0
470,Al0.3CoCrFeNiSi0.1,FCC + BCC,,217,489,98,,,,https://doi.org/10.1016/j.msea.2022.142983,1,1,0,0,0,0.068,0,0,0,0.227,0.227,0,0.227,0,0,0,0,0,0,0,0,0,0,0.227,0,0,0,0.023,0,0,0,0,0,0,0,0
471,Al0.3CoCrFeNiSi0.2,FCC + BCC,,258,591,86,,,,https://doi.org/10.1016/j.msea.2022.142983,1,1,0,0,0,0.067,0,0,0,0.222,0.222,0,0.222,0,0,0,0,0,0,0,0,0,0,0.222,0,0,0,0.044,0,0,0,0,0,0,0,0
472,Al0.3CoCrFeNiSi0.3,FCC + BCC,,428,717,58,,,,https://doi.org/10.1016/j.msea.2022.142983,1,1,0,0,0,0.065,0,0,0,0.217,0.217,0,0.217,0,0,0,0,0,0,0,0,0,0,0.217,0,0,0,0.065,0,0,0,0,0,0,0,0
473,Al0.3CoCrFeNiSi0.4,FCC + BCC,,625,774,18,,,,https://doi.org/10.1016/j.msea.2022.142983,1,1,0,0,0,0.064,0,0,0,0.213,0.213,0,0.213,0,0,0,0,0,0,0,0,0,0,0.213,0,0,0,0.085,0,0,0,0,0,0,0,0
474,Al0.3CoCrFeNiSi0.5,FCC + BCC,,713,748,6,,,,https://doi.org/10.1016/j.msea.2022.142983,1,1,0,0,0,0.062,0,0,0,0.208,0.208,0,0.208,0,0,0,0,0,0,0,0,0,0,0.208,0,0,0,0.104,0,0,0,0,0,0,0,0
475,TiZrNbTa,BCC,,,,,,,,https://doi.org/10.1016/j.msea.2022.143488,0,1,0,0,0,0,0,0,0,0,0,0,0,0,0,0,0,0,0,0,0,0.25,0,0,0,0,0,0,0,0.25,0.25,0,0,0,0,0.25
476,(TiZrNbTa)90Ti10,BCC,,,,,1885,34.4,,https://doi.org/10.1016/j.msea.2022.143488,0,1,0,0,0,0,0,0,0,0,0,0,0,0,0,0,0,0,0,0,0,0.225,0,0,0,0,0,0,0,0.225,0.1,0,0,0,0,0.225
477,(TiZrNbTa)80Ti20,BCC,,,,,1611,16.1,,https://doi.org/10.1016/j.msea.2022.143488,0,1,0,0,0,0,0,0,0,0,0,0,0,0,0,0,0,0,0,0,0,0.2,0,0,0,0,0,0,0,0.2,0.2,0,0,0,0,0.2
478,(TiZrNbTa)70Ti30,BCC,,,,,1548,5.8,,https://doi.org/10.1016/j.msea.2022.143488,0,1,0,0,0,0,0,0,0,0,0,0,0,0,0,0,0,0,0,0,0,0.175,0,0,0,0,0,0,0,0.175,0.3,0,0,0,0,0.175
479,(TiZrNbTa)60Ti40,BCC,,,,,1598,5.5,,https://doi.org/10.1016/j.msea.2022.143488,0,1,0,0,0,0,0,0,0,0,0,0,0,0,0,0,0,0,0,0,0,0.15,0,0,0,0,0,0,0,0.15,0.4,0,0,0,0,0.15
480,(TiZrNbTa)50Ti50,BCC,,,,,1926,21.7,,https://doi.org/10.1016/j.msea.2022.143488,0,1,0,0,0,0,0,0,0,0,0,0,0,0,0,0,0,0,0,0,0,0.125,0,0,0,0,0,0,0,0.125,0.5,0,0,0,0,0.125
481,(TiZrNbTa)40Ti60,BCC,,,,,2133,22.3,,https://doi.org/10.1016/j.msea.2022.143488,0,1,0,0,0,0,0,0,0,0,0,0,0,0,0,0,0,0,0,0,0,0.1,0,0,0,0,0,0,0,0.1,0.6,0,0,0,0,0.1
482,(TiZrNbTa)30Ti70,BCC,,,,,2177,13,,https://doi.org/10.1016/j.msea.2022.143488,0,1,0,0,0,0,0,0,0,0,0,0,0,0,0,0,0,0,0,0,0,0.075,0,0,0,0,0,0,0,0.075,0.7,0,0,0,0,0.075
483,(TiZrNbTa)20Ti80,BCC,,,,,2222,5.8,,https://doi.org/10.1016/j.msea.2022.143488,0,1,0,0,0,0,0,0,0,0,0,0,0,0,0,0,0,0,0,0,0,0.05,0,0,0,0,0,0,0,0.05,0.8,0,0,0,0,0.05
484,(TiZrNbTa)10Ti90,BCC,,,,,2163,2.1,,https://doi.org/10.1016/j.msea.2022.143488,0,1,0,0,0,0,0,0,0,0,0,0,0,0,0,0,0,0,0,0,0,0.025,0,0,0,0,0,0,0,0.025,0.9,0,0,0,0,0.025
485,TaTiNb,BCC,,,,,1765,20,"initial, SPS 1373 K,tested at 295K",https://doi.org/10.1016/j.jallcom.2021.162030,0,1,0,0,0,0,0,0,0,0,0,0,0,0,0,0,0,0,0,0,0,0.333,0,0,0,0,0,0,0,0.333,0.333,0,0,0,0,0
486,TaTiNb,BCC,,,,,1130,14,"initial, SPS 1373 K,tested at 873K (note, elevated temperature testing)",https://doi.org/10.1016/j.jallcom.2021.162030,0,1,0,0,0,0,0,0,0,0,0,0,0,0,0,0,0,0,0,0,0,0.333,0,0,0,0,0,0,0,0.333,0.333,0,0,0,0,0
487,TaTiNb,BCC,,,,,2120,6,"HEBM, SPS 1373 K,tested at 295K",https://doi.org/10.1016/j.jallcom.2021.162030,0,1,0,0,0,0,0,0,0,0,0,0,0,0,0,0,0,0,0,0,0,0.333,0,0,0,0,0,0,0,0.333,0.333,0,0,0,0,0
488,TaTiNb,BCC,,,,,1762,4,"HEBM, SPS 1373 K,tested at 873K (note, elevated temperature testing)",https://doi.org/10.1016/j.jallcom.2021.162030,0,1,0,0,0,0,0,0,0,0,0,0,0,0,0,0,0,0,0,0,0,0.333,0,0,0,0,0,0,0,0.333,0.333,0,0,0,0,0
489,TaTiNbZr,BCC,,,,,1728,6,"initial, SPS 1373 K,tested at 295K",https://doi.org/10.1016/j.jallcom.2021.162030,0,1,0,0,0,0,0,0,0,0,0,0,0,0,0,0,0,0,0,0,0,0.25,0,0,0,0,0,0,0,0.25,0.25,0,0,0,0,0.25
490,TaTiNbZr,BCC,,,,,1178,16,"initial, SPS 1373 K,tested at 873K (note, elevated temperature testing)",https://doi.org/10.1016/j.jallcom.2021.162030,0,1,0,0,0,0,0,0,0,0,0,0,0,0,0,0,0,0,0,0,0,0.25,0,0,0,0,0,0,0,0.25,0.25,0,0,0,0,0.25
491,TaTiNbZr,BCC,,,,,2070,3,"HEBM, SPS 1373 K,tested at 295K",https://doi.org/10.1016/j.jallcom.2021.162030,0,1,0,0,0,0,0,0,0,0,0,0,0,0,0,0,0,0,0,0,0,0.25,0,0,0,0,0,0,0,0.25,0.25,0,0,0,0,0.25
492,TaTiNbZr,BCC,,,,,1642,2,"HEBM, SPS 1373 K,tested at 873K (note, elevated temperature testing)",https://doi.org/10.1016/j.jallcom.2021.162030,0,1,0,0,0,0,0,0,0,0,0,0,0,0,0,0,0,0,0,0,0,0.25,0,0,0,0,0,0,0,0.25,0.25,0,0,0,0,0.25
493,TaTiNbZrMo,BCC,,,,,1625,6,"initial, SPS 1373 K,tested at 295K",https://doi.org/10.1016/j.jallcom.2021.162030,0,1,0,0,0,0,0,0,0,0,0,0,0,0,0,0,0,0,0,0.2,0,0.2,0,0,0,0,0,0,0,0.2,0.2,0,0,0,0,0.2
494,TaTiNbZrMo,BCC,,,,,1509,14,"initial, SPS 1373 K,tested at 873K (note, elevated temperature testing)",https://doi.org/10.1016/j.jallcom.2021.162030,0,1,0,0,0,0,0,0,0,0,0,0,0,0,0,0,0,0,0,0.2,0,0.2,0,0,0,0,0,0,0,0.2,0.2,0,0,0,0,0.2
495,TaTiNbZrMo,BCC,,,,,1985,0,"HEBM, SPS 1373 K,tested at 295K",https://doi.org/10.1016/j.jallcom.2021.162030,0,1,0,0,0,0,0,0,0,0,0,0,0,0,0,0,0,0,0,0.2,0,0.2,0,0,0,0,0,0,0,0.2,0.2,0,0,0,0,0.2
496,TaTiNbZrMo,BCC,,,,,620,0,"HEBM, SPS 1373 K,tested at 873K (note, elevated temperature testing)",https://doi.org/10.1016/j.jallcom.2021.162030,0,1,0,0,0,0,0,0,0,0,0,0,0,0,0,0,0,0,0,0.2,0,0.2,0,0,0,0,0,0,0,0.2,0.2,0,0,0,0,0.2
497,TaTiNbZrW,BCC,,,,,1992,2,"initial, SPS 1373 K,tested at 295K",https://doi.org/10.1016/j.jallcom.2021.162030,0,1,0,0,0,0,0,0,0,0,0,0,0,0,0,0,0,0,0,0,0,0.2,0,0,0,0,0,0,0,0.2,0.2,0,0.2,0,0,0.2
498,TaTiNbZrW,BCC,,,,,1155,13,"initial, SPS 1373 K,tested at 873K (note, elevated temperature testing)",https://doi.org/10.1016/j.jallcom.2021.162030,0,1,0,0,0,0,0,0,0,0,0,0,0,0,0,0,0,0,0,0,0,0.2,0,0,0,0,0,0,0,0.2,0.2,0,0.2,0,0,0.2
499,TaTiNbZrW,BCC,,,,,2665,1,"HEBM, SPS 1373 K,tested at 295K",https://doi.org/10.1016/j.jallcom.2021.162030,0,1,0,0,0,0,0,0,0,0,0,0,0,0,0,0,0,0,0,0,0,0.2,0,0,0,0,0,0,0,0.2,0.2,0,0.2,0,0,0.2
500,TaTiNbZrW,BCC,,,,,1565,1,"HEBM, SPS 1373 K,tested at 873K (note, elevated temperature testing)",https://doi.org/10.1016/j.jallcom.2021.162030,0,1,0,0,0,0,0,0,0,0,0,0,0,0,0,0,0,0,0,0,0,0.2,0,0,0,0,0,0,0,0.2,0.2,0,0.2,0,0,0.2
501,W35.0Ta35.0Mo10.0Nb10.0V10.0,BCC,,,,,2238,,"Sintering time 10min,Sintering temperature 1600°C",https://doi.org/10.1016/j.jallcom.2021.162505,0,1,0,0,0,0,0,0,0,0,0,0,0,0,0,0,0,0,0,0.1,0,0.1,0,0,0,0,0,0,0,0.35,0,0.1,0.35,0,0,0
502,W35.0Ta35.0Mo10.0Nb10.0V10.0,BCC,,,,,2519,,"Sintering time 10min,Sintering temperature 1700°C",https://doi.org/10.1016/j.jallcom.2021.162505,0,1,0,0,0,0,0,0,0,0,0,0,0,0,0,0,0,0,0,0.1,0,0.1,0,0,0,0,0,0,0,0.35,0,0.1,0.35,0,0,0
503,W35.0Ta35.0Mo10.0Nb10.0V10.0,BCC,,,,,2258,,"Sintering time 1min,Sintering temperature 1800°C",https://doi.org/10.1016/j.jallcom.2021.162505,0,1,0,0,0,0,0,0,0,0,0,0,0,0,0,0,0,0,0,0.1,0,0.1,0,0,0,0,0,0,0,0.35,0,0.1,0.35,0,0,0
504,W35.0Ta35.0Mo10.0Nb10.0V10.0,BCC,,,,,1978,,"Sintering time 5min,Sintering temperature 1800°C",https://doi.org/10.1016/j.jallcom.2021.162505,0,1,0,0,0,0,0,0,0,0,0,0,0,0,0,0,0,0,0,0.1,0,0.1,0,0,0,0,0,0,0,0.35,0,0.1,0.35,0,0,0
505,W35.0Ta35.0Mo10.0Nb10.0V10.0,BCC,,,,,2267,,"Sintering time 10min,Sintering temperature 1800°C",https://doi.org/10.1016/j.jallcom.2021.162505,0,1,0,0,0,0,0,0,0,0,0,0,0,0,0,0,0,0,0,0.1,0,0.1,0,0,0,0,0,0,0,0.35,0,0.1,0.35,0,0,0
506,AlCoCrFeNi2.1,FCC + BCC,,412,1007,18.6,,,As-cast,https://doi.org/10.1016/j.jallcom.2021.162907,1,1,0,0,0,0.164,0,0,0,0.164,0.164,0,0.164,0,0,0,0,0,0,0,0,0,0,0.344,0,0,0,0,0,0,0,0,0,0,0,0
507,AlCoCrFeNi2.1,FCC + BCC,,421,1164,22.2,,,5 μm/s,https://doi.org/10.1016/j.jallcom.2021.162907,1,1,0,0,0,0.164,0,0,0,0.164,0.164,0,0.164,0,0,0,0,0,0,0,0,0,0,0.344,0,0,0,0,0,0,0,0,0,0,0,0
508,AlCoCrFeNi2.1,FCC + BCC,,409,1109,26.5,,,10 μm/s,https://doi.org/10.1016/j.jallcom.2021.162907,1,1,0,0,0,0.164,0,0,0,0.164,0.164,0,0.164,0,0,0,0,0,0,0,0,0,0,0.344,0,0,0,0,0,0,0,0,0,0,0,0
509,AlCoCrFeNi2.1,FCC + BCC,,423,1248,23.7,,,50μm/s,https://doi.org/10.1016/j.jallcom.2021.162907,1,1,0,0,0,0.164,0,0,0,0.164,0.164,0,0.164,0,0,0,0,0,0,0,0,0,0,0.344,0,0,0,0,0,0,0,0,0,0,0,0
510,AlCoCrFeNi2.1,FCC + BCC,,445,1340,30.5,,,100 μm/s,https://doi.org/10.1016/j.jallcom.2021.162907,1,1,0,0,0,0.164,0,0,0,0.164,0.164,0,0.164,0,0,0,0,0,0,0,0,0,0,0.344,0,0,0,0,0,0,0,0,0,0,0,0
511,AlCoCrFeNi2.1,FCC + BCC,,461,1209,30.2,,,200μm/s,https://doi.org/10.1016/j.jallcom.2021.162907,1,1,0,0,0,0.164,0,0,0,0.164,0.164,0,0.164,0,0,0,0,0,0,0,0,0,0,0.344,0,0,0,0,0,0,0,0,0,0,0,0
512,AlCoCrFeNi2.1,FCC + BCC,,418,1139,37.3,,,60μm/s,https://doi.org/10.1016/j.jallcom.2021.162907,1,1,0,0,0,0.164,0,0,0,0.164,0.164,0,0.164,0,0,0,0,0,0,0,0,0,0,0.344,0,0,0,0,0,0,0,0,0,0,0,0
513,AlCoCrFeNi2.1,FCC + BCC,,455,960,32.5,,,120μm/s,https://doi.org/10.1016/j.jallcom.2021.162907,1,1,0,0,0,0.164,0,0,0,0.164,0.164,0,0.164,0,0,0,0,0,0,0,0,0,0,0.344,0,0,0,0,0,0,0,0,0,0,0,0
514,AlCoCrFeNi2.1,FCC + BCC,,431,924,13,,,50μm/s,https://doi.org/10.1016/j.jallcom.2021.162907,1,1,0,0,0,0.164,0,0,0,0.164,0.164,0,0.164,0,0,0,0,0,0,0,0,0,0,0.344,0,0,0,0,0,0,0,0,0,0,0,0
515,AlCoCrFeNi2.1,FCC + BCC,,440,1012,14.5,,,100μm/s,https://doi.org/10.1016/j.jallcom.2021.162907,1,1,0,0,0,0.164,0,0,0,0.164,0.164,0,0.164,0,0,0,0,0,0,0,0,0,0,0.344,0,0,0,0,0,0,0,0,0,0,0,0
516,AlCoCrFeNi2.1,FCC + BCC,,1900,2000,8,,,hybrid rolling,https://doi.org/10.1016/j.jallcom.2021.162907,1,1,0,0,0,0.164,0,0,0,0.164,0.164,0,0.164,0,0,0,0,0,0,0,0,0,0,0.344,0,0,0,0,0,0,0,0,0,0,0,0
517,AlCoCrFeNi2.1,FCC + BCC,,648,1075,12,,,cold-rolling (90%) and annealing (1200 °C),https://doi.org/10.1016/j.jallcom.2021.162907,1,1,0,0,0,0.164,0,0,0,0.164,0.164,0,0.164,0,0,0,0,0,0,0,0,0,0,0.344,0,0,0,0,0,0,0,0,0,0,0,0
518,CoCrFeNiAl0.2,FCC,263,,,,1093,,,https://doi.org/10.1016/j.jallcom.2021.163221,1,0,0,0,0,0.048,0,0,0,0.238,0.238,0,0.238,0,0,0,0,0,0,0,0,0,0,0.238,0,0,0,0,0,0,0,0,0,0,0,0
519,CoCrFeNiAl0.2(TiC)0.06,FCC,409,,,,1724,,,https://doi.org/10.1016/j.jallcom.2021.163221,1,0,0,0,0,0.047,0,0.007,0,0.235,0.235,0,0.235,0,0,0,0,0,0,0,0,0,0,0.235,0,0,0,0,0,0,0.007,0,0,0,0,0
520,CoCrFeNiAl0.2(TiC)0.12,FCC,576,,,,1960,,,https://doi.org/10.1016/j.jallcom.2021.163221,1,0,0,0,0,0.046,0,0.014,0,0.231,0.231,0,0.231,0,0,0,0,0,0,0,0,0,0,0.231,0,0,0,0,0,0,0.014,0,0,0,0,0
521,CoCrFeNiAl0.2(TiC)0.2,FCC,1183,,,,2133,,,https://doi.org/10.1016/j.jallcom.2021.163221,1,0,0,0,0,0.045,0,0.023,0,0.227,0.227,0,0.227,0,0,0,0,0,0,0,0,0,0,0.227,0,0,0,0,0,0,0.023,0,0,0,0,0
522,AlCuFeMnTiV,FCC,597.81,,,,2420,13.42,Sintering temperature 950°C,https://doi.org/10.1016/j.jallcom.2021.163352,1,0,0,0,0,0.167,0,0,0,0,0,0.167,0.167,0,0,0,0,0,0.167,0,0,0,0,0,0,0,0,0,0,0,0.167,0.167,0,0,0,0
523,AlCuFeMnTiV,FCC,610.28,,,,2465,12.33,Sintering temperature 1000°C,https://doi.org/10.1016/j.jallcom.2021.163352,1,0,0,0,0,0.167,0,0,0,0,0,0.167,0.167,0,0,0,0,0,0.167,0,0,0,0,0,0,0,0,0,0,0,0.167,0.167,0,0,0,0
524,AlCuFeMnTiV,FCC,618.44,,,,2630,15.83,Sintering temperature 1050°C,https://doi.org/10.1016/j.jallcom.2021.163352,1,0,0,0,0,0.167,0,0,0,0,0,0.167,0.167,0,0,0,0,0,0.167,0,0,0,0,0,0,0,0,0,0,0,0.167,0.167,0,0,0,0
525,AlCuFeMnTiV,FCC,596.12,,,,1238,7.38,Sintering temperature 1100°C,https://doi.org/10.1016/j.jallcom.2021.163352,1,0,0,0,0,0.167,0,0,0,0,0,0.167,0.167,0,0,0,0,0,0.167,0,0,0,0,0,0,0,0,0,0,0,0.167,0.167,0,0,0,0
526,Al35.0Mg25.0Zn30.0Cu5.0Si5.0,FCC+Mg2Si,,,,,559,4.6,As-cast,https://doi.org/10.1016/j.jallcom.2021.163508,1,0,0,1,0,0.35,0,0,0,0,0,0.05,0,0,0,0,0,0.25,0,0,0,0,0,0,0,0,0,0.05,0,0,0,0,0,0,0.3,0
527,Al35.0Mg20.0Zn30.0Cu5.0Si10.0,FCC+Mg2Si,,,,,718,6.2,As-cast,https://doi.org/10.1016/j.jallcom.2021.163508,1,0,0,1,0,0.35,0,0,0,0,0,0.05,0,0,0,0,0,0.2,0,0,0,0,0,0,0,0,0,0.1,0,0,0,0,0,0,0.3,0
528,Al35.0Mg15.0Zn30.0Cu5.0Si15.0,FCC+Mg2Si,,,,,765,6.3,As-cast,https://doi.org/10.1016/j.jallcom.2021.163508,1,0,0,1,0,0.35,0,0,0,0,0,0.05,0,0,0,0,0,0.15,0,0,0,0,0,0,0,0,0,0.15,0,0,0,0,0,0,0.3,0
529,(CoCrFeNi)99(WMo)1,matrix+σ phase,,216,444,52.4,,,As-cast,https://doi.org/10.1016/j.jallcom.2022.163774,0,0,0,1,0,0,0,0,0,0.247,0.247,0,0.247,0,0,0,0,0,0,0.005,0,0,0,0.247,0,0,0,0,0,0,0,0,0.005,0,0,0
530,(CoCrFeNi)97(WMo)3,matrix+σ phase,,268,507,51.8,,,As-cast,https://doi.org/10.1016/j.jallcom.2022.163774,0,0,0,1,0,0,0,0,0,0.242,0.242,0,0.242,0,0,0,0,0,0,0.015,0,0,0,0.242,0,0,0,0,0,0,0,0,0.015,0,0,0
531,(CoCrFeNi)95(WMo)5,matrix+σ phase,,379,665,40.2,,,As-cast,https://doi.org/10.1016/j.jallcom.2022.163774,0,0,0,1,0,0,0,0,0,0.237,0.237,0,0.237,0,0,0,0,0,0,0.025,0,0,0,0.237,0,0,0,0,0,0,0,0,0.025,0,0,0
532,(CoCrFeNi)93 (WMo)1(AlTi)6,matrix+σ phase,,257,496,38.9,,,As-cast,https://doi.org/10.1016/j.jallcom.2022.163774,0,0,0,1,0,0.03,0,0,0,0.233,0.233,0,0.233,0,0,0,0,0,0,0.005,0,0,0,0.233,0,0,0,0,0,0,0.03,0,0.005,0,0,0
533,(CoCrFeNi)91 (WMo)3(AlTi)6,matrix+σ phase,,402,570,23.1,,,As-cast,https://doi.org/10.1016/j.jallcom.2022.163774,0,0,0,1,0,0.03,0,0,0,0.228,0.228,0,0.228,0,0,0,0,0,0,0.015,0,0,0,0.228,0,0,0,0,0,0,0.03,0,0.015,0,0,0
534,(CoCrFeNi)89 (WMo)5(AlTi)6,matrix+σ phase,,450,600,10.6,,,As-cast,https://doi.org/10.1016/j.jallcom.2022.163774,0,0,0,1,0,0.03,0,0,0,0.223,0.223,0,0.223,0,0,0,0,0,0,0.025,0,0,0,0.223,0,0,0,0,0,0,0.03,0,0.025,0,0,0
535,(CoCrFeNi)99(WMo)1,matrix+σ phase,,508,791,46.4,,,888 °C-0.5 h&650 °C-4 h,https://doi.org/10.1016/j.jallcom.2022.163774,0,0,0,1,0,0,0,0,0,0.247,0.247,0,0.247,0,0,0,0,0,0,0.005,0,0,0,0.247,0,0,0,0,0,0,0,0,0.005,0,0,0
536,(CoCrFeNi)97(WMo)3,matrix+σ phase,,723,937,24.2,,,856 °C-0.5 h&650 °C-4 h,https://doi.org/10.1016/j.jallcom.2022.163774,0,0,0,1,0,0,0,0,0,0.242,0.242,0,0.242,0,0,0,0,0,0,0.015,0,0,0,0.242,0,0,0,0,0,0,0,0,0.015,0,0,0
537,(CoCrFeNi)95(WMo)5,matrix+σ phase,,1045,1203,10.8,,,888 °C-0.5 h&650 °C-4 h,https://doi.org/10.1016/j.jallcom.2022.163774,0,0,0,1,0,0,0,0,0,0.237,0.237,0,0.237,0,0,0,0,0,0,0.025,0,0,0,0.237,0,0,0,0,0,0,0,0,0.025,0,0,0
538,(CoCrFeNi)93 (WMo)1(AlTi)6,matrix+σ phase,,1216,1338,10.7,,,888 °C-0.5 h&650 °C-4 h,https://doi.org/10.1016/j.jallcom.2022.163774,0,0,0,1,0,0.03,0,0,0,0.233,0.233,0,0.233,0,0,0,0,0,0,0.005,0,0,0,0.233,0,0,0,0,0,0,0.03,0,0.005,0,0,0
539,(CoCrFeNi)91 (WMo)3(AlTi)6,matrix+σ phase,,1576,1710,4,,,856 °C-0.5 h&650 °C-4 h,https://doi.org/10.1016/j.jallcom.2022.163774,0,0,0,1,0,0.03,0,0,0,0.228,0.228,0,0.228,0,0,0,0,0,0,0.015,0,0,0,0.228,0,0,0,0,0,0,0.03,0,0.015,0,0,0
540,(CoCrFeNi)89 (WMo)5(AlTi)6,matrix+σ phase,,1618,1787,1.5,,,888 °C-0.5 h&650 °C-4 h,https://doi.org/10.1016/j.jallcom.2022.163774,0,0,0,1,0,0.03,0,0,0,0.223,0.223,0,0.223,0,0,0,0,0,0,0.025,0,0,0,0.223,0,0,0,0,0,0,0.03,0,0.025,0,0,0
541,(CoCrFeNi)99(WMo)1,matrix+σ phase,,1124,1234,10.1,,,Heat treatment as-rolled,https://doi.org/10.1016/j.jallcom.2022.163774,0,0,0,1,0,0,0,0,0,0.247,0.247,0,0.247,0,0,0,0,0,0,0.005,0,0,0,0.247,0,0,0,0,0,0,0,0,0.005,0,0,0
542,(CoCrFeNi)97(WMo)3,matrix+σ phase,,1169,1238,9.8,,,Heat treatment as-rolled,https://doi.org/10.1016/j.jallcom.2022.163774,0,0,0,1,0,0,0,0,0,0.242,0.242,0,0.242,0,0,0,0,0,0,0.015,0,0,0,0.242,0,0,0,0,0,0,0,0,0.015,0,0,0
543,(CoCrFeNi)95(WMo)5,matrix+σ phase,,1337,1457,9.4,,,Heat treatment as-rolled,https://doi.org/10.1016/j.jallcom.2022.163774,0,0,0,1,0,0,0,0,0,0.237,0.237,0,0.237,0,0,0,0,0,0,0.025,0,0,0,0.237,0,0,0,0,0,0,0,0,0.025,0,0,0
544,(CoCrFeNi)93 (WMo)1(AlTi)6,matrix+σ phase,,1156,1222,5.5,,,Heat treatment as-rolled,https://doi.org/10.1016/j.jallcom.2022.163774,0,0,0,1,0,0.03,0,0,0,0.233,0.233,0,0.233,0,0,0,0,0,0,0.005,0,0,0,0.233,0,0,0,0,0,0,0.03,0,0.005,0,0,0
545,(CoCrFeNi)91 (WMo)3(AlTi)6,matrix+σ phase,,1198,1265,4.7,,,Heat treatment as-rolled,https://doi.org/10.1016/j.jallcom.2022.163774,0,0,0,1,0,0.03,0,0,0,0.228,0.228,0,0.228,0,0,0,0,0,0,0.015,0,0,0,0.228,0,0,0,0,0,0,0.03,0,0.015,0,0,0
546,(CoCrFeNi)89 (WMo)5(AlTi)6,matrix+σ phase,,1327,1412,4,,,Heat treatment as-rolled,https://doi.org/10.1016/j.jallcom.2022.163774,0,0,0,1,0,0.03,0,0,0,0.223,0.223,0,0.223,0,0,0,0,0,0,0.025,0,0,0,0.223,0,0,0,0,0,0,0.03,0,0.025,0,0,0
547,(CoCrFeNi)99(WMo)1,matrix+σ phase,,442,780,45,,,900 °C-1hWQ&700 °C-4hAC,https://doi.org/10.1016/j.jallcom.2022.163774,0,0,0,1,0,0,0,0,0,0.247,0.247,0,0.247,0,0,0,0,0,0,0.005,0,0,0,0.247,0,0,0,0,0,0,0,0,0.005,0,0,0
548,(CoCrFeNi)97(WMo)3,matrix+σ phase,,671,994,41.2,,,900 °C-1hWQ&700 °C-4hAC,https://doi.org/10.1016/j.jallcom.2022.163774,0,0,0,1,0,0,0,0,0,0.242,0.242,0,0.242,0,0,0,0,0,0,0.015,0,0,0,0.242,0,0,0,0,0,0,0,0,0.015,0,0,0
549,(CoCrFeNi)95(WMo)5,matrix+σ phase,,782,1080,23.4,,,900 °C-1hWQ&700 °C-4hAC,https://doi.org/10.1016/j.jallcom.2022.163774,0,0,0,1,0,0,0,0,0,0.237,0.237,0,0.237,0,0,0,0,0,0,0.025,0,0,0,0.237,0,0,0,0,0,0,0,0,0.025,0,0,0
550,(CoCrFeNi)93 (WMo)1(AlTi)6,matrix+σ phase,,830,1149,28.4,,,900 °C-1hWQ&700 °C-4hAC,https://doi.org/10.1016/j.jallcom.2022.163774,0,0,0,1,0,0.03,0,0,0,0.233,0.233,0,0.233,0,0,0,0,0,0,0.005,0,0,0,0.233,0,0,0,0,0,0,0.03,0,0.005,0,0,0
551,(CoCrFeNi)91 (WMo)3(AlTi)6,matrix+σ phase,,932,1299,21.4,,,900 °C-1hWQ&700 °C-4hAC,https://doi.org/10.1016/j.jallcom.2022.163774,0,0,0,1,0,0.03,0,0,0,0.228,0.228,0,0.228,0,0,0,0,0,0,0.015,0,0,0,0.228,0,0,0,0,0,0,0.03,0,0.015,0,0,0
552,(CoCrFeNi)89 (WMo)5(AlTi)6,matrix+σ phase,,1265,1525,6.7,,,900 °C-1hWQ&700 °C-4hAC,https://doi.org/10.1016/j.jallcom.2022.163774,0,0,0,1,0,0.03,0,0,0,0.223,0.223,0,0.223,0,0,0,0,0,0,0.025,0,0,0,0.223,0,0,0,0,0,0,0.03,0,0.025,0,0,0
553,(CoCrFeNi)99(WMo)1,matrix+σ phase,,517,843,44.1,,,875 °C-0.5hWQ&650 °C-4hAC,https://doi.org/10.1016/j.jallcom.2022.163774,0,0,0,1,0,0,0,0,0,0.247,0.247,0,0.247,0,0,0,0,0,0,0.005,0,0,0,0.247,0,0,0,0,0,0,0,0,0.005,0,0,0
554,(CoCrFeNi)97(WMo)3,matrix+σ phase,,685,733,25.6,,,875 °C-0.5hWQ&650 °C-4hAC,https://doi.org/10.1016/j.jallcom.2022.163774,0,0,0,1,0,0,0,0,0,0.242,0.242,0,0.242,0,0,0,0,0,0,0.015,0,0,0,0.242,0,0,0,0,0,0,0,0,0.015,0,0,0
555,(CoCrFeNi)95(WMo)5,matrix+σ phase,,1110,1289,14.1,,,875 °C-0.5hWQ&650 °C-4hAC,https://doi.org/10.1016/j.jallcom.2022.163774,0,0,0,1,0,0,0,0,0,0.237,0.237,0,0.237,0,0,0,0,0,0,0.025,0,0,0,0.237,0,0,0,0,0,0,0,0,0.025,0,0,0
556,(CoCrFeNi)93 (WMo)1(AlTi)6,matrix+σ phase,,1407,1508,7.7,,,875 °C-0.5hWQ&650 °C-4hAC,https://doi.org/10.1016/j.jallcom.2022.163774,0,0,0,1,0,0.03,0,0,0,0.233,0.233,0,0.233,0,0,0,0,0,0,0.005,0,0,0,0.233,0,0,0,0,0,0,0.03,0,0.005,0,0,0
557,(CoCrFeNi)91 (WMo)3(AlTi)6,matrix+σ phase,,1408,1554,4.9,,,875 °C-0.5hWQ&650 °C-4hAC,https://doi.org/10.1016/j.jallcom.2022.163774,0,0,0,1,0,0.03,0,0,0,0.228,0.228,0,0.228,0,0,0,0,0,0,0.015,0,0,0,0.228,0,0,0,0,0,0,0.03,0,0.015,0,0,0
558,(CoCrFeNi)89 (WMo)5(AlTi)6,matrix+σ phase,,1539,1669,1.7,,,875 °C-0.5hWQ&650 °C-4hAC,https://doi.org/10.1016/j.jallcom.2022.163774,0,0,0,1,0,0.03,0,0,0,0.223,0.223,0,0.223,0,0,0,0,0,0,0.025,0,0,0,0.223,0,0,0,0,0,0,0.03,0,0.025,0,0,0
559,(CoCrFeNi)99(WMo)1,matrix+σ phase,,573,919,45.4,,,850 °C-0.5hWQ&650 °C-4hAC,https://doi.org/10.1016/j.jallcom.2022.163774,0,0,0,1,0,0,0,0,0,0.247,0.247,0,0.247,0,0,0,0,0,0,0.005,0,0,0,0.247,0,0,0,0,0,0,0,0,0.005,0,0,0
560,(CoCrFeNi)97(WMo)3,matrix+σ phase,,767,1027,19.7,,,850 °C-0.5hWQ&650 °C-4hAC,https://doi.org/10.1016/j.jallcom.2022.163774,0,0,0,1,0,0,0,0,0,0.242,0.242,0,0.242,0,0,0,0,0,0,0.015,0,0,0,0.242,0,0,0,0,0,0,0,0,0.015,0,0,0
561,(CoCrFeNi)95(WMo)5,matrix+σ phase,,1152,1248,9.8,,,850 °C-0.5hWQ&650 °C-4hAC,https://doi.org/10.1016/j.jallcom.2022.163774,0,0,0,1,0,0,0,0,0,0.237,0.237,0,0.237,0,0,0,0,0,0,0.025,0,0,0,0.237,0,0,0,0,0,0,0,0,0.025,0,0,0
562,(CoCrFeNi)93 (WMo)1(AlTi)6,matrix+σ phase,,1483,1547,4.3,,,850 °C-0.5hWQ&650 °C-4hAC,https://doi.org/10.1016/j.jallcom.2022.163774,0,0,0,1,0,0.03,0,0,0,0.233,0.233,0,0.233,0,0,0,0,0,0,0.005,0,0,0,0.233,0,0,0,0,0,0,0.03,0,0.005,0,0,0
563,(CoCrFeNi)91 (WMo)3(AlTi)6,matrix+σ phase,,1553,1639,2.9,,,850 °C-0.5hWQ&650 °C-4hAC,https://doi.org/10.1016/j.jallcom.2022.163774,0,0,0,1,0,0.03,0,0,0,0.228,0.228,0,0.228,0,0,0,0,0,0,0.015,0,0,0,0.228,0,0,0,0,0,0,0.03,0,0.015,0,0,0
564,(CoCrFeNi)89 (WMo)5(AlTi)6,matrix+σ phase,,1806,1886,0.8,,,850 °C-0.5hWQ&650 °C-4hAC,https://doi.org/10.1016/j.jallcom.2022.163774,0,0,0,1,0,0.03,0,0,0,0.223,0.223,0,0.223,0,0,0,0,0,0,0.025,0,0,0,0.223,0,0,0,0,0,0,0.03,0,0.025,0,0,0
565,FeCoNi1.5CuB0.5Y0.2,FCC,,,,,1023.57,,Untreated,https://doi.org/10.1016/j.jallcom.2022.164310,1,0,0,0,0,0,0.096,0,0,0.192,0,0.192,0.192,0,0,0,0,0,0,0,0,0,0,0.288,0,0,0,0,0,0,0,0,0,0.038,0,0
566,FeCoNi1.5CuB0.5Y0.2,FCC,,,,,1053.1,,"−50 °C, 24 h, 10 °C/min",https://doi.org/10.1016/j.jallcom.2022.164310,1,0,0,0,0,0,0.096,0,0,0.192,0,0.192,0.192,0,0,0,0,0,0,0,0,0,0,0.288,0,0,0,0,0,0,0,0,0,0.038,0,0
567,FeCoNi1.5CuB0.5Y0.2,FCC,,,,,1081.49,,"−100 °C, 24 h, 10 °C/min",https://doi.org/10.1016/j.jallcom.2022.164310,1,0,0,0,0,0,0.096,0,0,0.192,0,0.192,0.192,0,0,0,0,0,0,0,0,0,0,0.288,0,0,0,0,0,0,0,0,0,0.038,0,0
568,FeCoNi1.5CuB0.5Y0.2,FCC,,,,,1088.71,,"−196 °C, 12 h, 10 °C/min",https://doi.org/10.1016/j.jallcom.2022.164310,1,0,0,0,0,0,0.096,0,0,0.192,0,0.192,0.192,0,0,0,0,0,0,0,0,0,0,0.288,0,0,0,0,0,0,0,0,0,0.038,0,0
569,FeCoNi1.5CuB0.5Y0.2,FCC,,,,,1198.22,,"−196 °C, 24 h, 10 °C/min",https://doi.org/10.1016/j.jallcom.2022.164310,1,0,0,0,0,0,0.096,0,0,0.192,0,0.192,0.192,0,0,0,0,0,0,0,0,0,0,0.288,0,0,0,0,0,0,0,0,0,0.038,0,0
570,FeCoNi1.5CuB0.5Y0.2,FCC,,,,,1331.92,,"−196 °C, 36 h, 10 °C/min",https://doi.org/10.1016/j.jallcom.2022.164310,1,0,0,0,0,0,0.096,0,0,0.192,0,0.192,0.192,0,0,0,0,0,0,0,0,0,0,0.288,0,0,0,0,0,0,0,0,0,0.038,0,0
571,FeCoNi1.5CuB0.5Y0.2,FCC,,,,,1164.26,,"−196 °C, 48 h, 10 °C/min",https://doi.org/10.1016/j.jallcom.2022.164310,1,0,0,0,0,0,0.096,0,0,0.192,0,0.192,0.192,0,0,0,0,0,0,0,0,0,0,0.288,0,0,0,0,0,0,0,0,0,0.038,0,0
572,FeCoNi1.5CuB0.5Y0.2,FCC,,,,,1217.74,,"−196 °C, 36 h, 1 °C/min",https://doi.org/10.1016/j.jallcom.2022.164310,1,0,0,0,0,0,0.096,0,0,0.192,0,0.192,0.192,0,0,0,0,0,0,0,0,0,0,0.288,0,0,0,0,0,0,0,0,0,0.038,0,0
573,FeCoNi1.5CuB0.5Y0.2,FCC,,,,,1480.05,,"−196 °C, 36 h, 5 °C/min",https://doi.org/10.1016/j.jallcom.2022.164310,1,0,0,0,0,0,0.096,0,0,0.192,0,0.192,0.192,0,0,0,0,0,0,0,0,0,0,0.288,0,0,0,0,0,0,0,0,0,0.038,0,0
574,TiZrHfNbFe0.5,BCC+Laves,421.8,,,,,,,https://doi.org/10.1016/j.jallcom.2022.164383,0,1,0,1,0,0,0,0,0,0,0,0,0.111,0,0,0.222,0,0,0,0,0,0.222,0,0,0,0,0,0,0,0,0.222,0,0,0,0,0.222
575,TiZrHfNbFe,BCC+Laves,535.5,,,,,,,https://doi.org/10.1016/j.jallcom.2022.164383,0,1,0,1,0,0,0,0,0,0,0,0,0.2,0,0,0.2,0,0,0,0,0,0.2,0,0,0,0,0,0,0,0,0.2,0,0,0,0,0.2
576,TiZrHfNbFe1.5,BCC+Laves,665.3,,,,,,,https://doi.org/10.1016/j.jallcom.2022.164383,0,1,0,1,0,0,0,0,0,0,0,0,0.273,0,0,0.182,0,0,0,0,0,0.182,0,0,0,0,0,0,0,0,0.182,0,0,0,0,0.182
577,TiZrHfNbFe2.0,BCC+Laves,767.3,,,,,,,https://doi.org/10.1016/j.jallcom.2022.164383,0,1,0,1,0,0,0,0,0,0,0,0,0.333,0,0,0.167,0,0,0,0,0,0.167,0,0,0,0,0,0,0,0,0.167,0,0,0,0,0.167
578,Ti6.0Al4.0V,BCC+Laves,320,,,,,,,https://doi.org/10.1016/j.jallcom.2022.164383,0,1,0,1,0,0.364,0,0,0,0,0,0,0,0,0,0,0,0,0,0,0,0,0,0,0,0,0,0,0,0,0.545,0.091,0,0,0,0
579,TiZrNbTaMo,BCC+Laves,490,,,,,,,https://doi.org/10.1016/j.jallcom.2022.164383,0,1,0,1,0,0,0,0,0,0,0,0,0,0,0,0,0,0,0,0.2,0,0.2,0,0,0,0,0,0,0,0.2,0.2,0,0,0,0,0.2
580,Ti20.0Zr10.0Nb,BCC+Laves,235.2,,,,,,,https://doi.org/10.1016/j.jallcom.2022.164383,0,1,0,1,0,0,0,0,0,0,0,0,0,0,0,0,0,0,0,0,0,0.032,0,0,0,0,0,0,0,0,0.645,0,0,0,0,0.323
581,Ti30.0Zr,BCC+Laves,273.1,,,,,,,https://doi.org/10.1016/j.jallcom.2022.164383,0,1,0,1,0,0,0,0,0,0,0,0,0,0,0,0,0,0,0,0,0,0,0,0,0,0,0,0,0,0,0.968,0,0,0,0,0.032
582,CoCrFeMnNi,BCC+Laves,134.4,,,,,,,https://doi.org/10.1016/j.jallcom.2022.164383,0,1,0,1,0,0,0,0,0,0.2,0.2,0,0.2,0,0,0,0,0,0.2,0,0,0,0,0.2,0,0,0,0,0,0,0,0,0,0,0,0
583,AlCoCrFeNi,BCC+Laves,522,,,,,,,https://doi.org/10.1016/j.jallcom.2022.164383,0,1,0,1,0,0.2,0,0,0,0.2,0.2,0,0.2,0,0,0,0,0,0,0,0,0,0,0.2,0,0,0,0,0,0,0,0,0,0,0,0
584,MoTaWNbV,BCC+Laves,773,,,,,,,https://doi.org/10.1016/j.jallcom.2022.164383,0,1,0,1,0,0,0,0,0,0,0,0,0,0,0,0,0,0,0,0.2,0,0.2,0,0,0,0,0,0,0,0.2,0,0.2,0.2,0,0,0
585,AlCrFeNi,BCC+B2,457.9,,,,1716,17.6,,https://doi.org/10.1016/j.jallcom.2022.165441,0,1,0,1,0,0.25,0,0,0,0,0.25,0,0.25,0,0,0,0,0,0,0,0,0,0,0.25,0,0,0,0,0,0,0,0,0,0,0,0
586,Al1.25CrFeNi,BCC+B3,421.8,,,,1285.5,8.6,,https://doi.org/10.1016/j.jallcom.2022.165441,0,1,0,1,0,0.294,0,0,0,0,0.235,0,0.235,0,0,0,0,0,0,0,0,0,0,0.235,0,0,0,0,0,0,0,0,0,0,0,0
587,Al1.5CrFeNi,BCC+B4,425.2,,,,1309.9,9.1,,https://doi.org/10.1016/j.jallcom.2022.165441,0,1,0,1,0,0.333,0,0,0,0,0.222,0,0.222,0,0,0,0,0,0,0,0,0,0,0.222,0,0,0,0,0,0,0,0,0,0,0,0
588,Al1.75CrFeNi,BCC+B5,482.9,,,,1911.9,18.9,,https://doi.org/10.1016/j.jallcom.2022.165441,0,1,0,1,0,0.368,0,0,0,0,0.211,0,0.211,0,0,0,0,0,0,0,0,0,0,0.211,0,0,0,0,0,0,0,0,0,0,0,0
589,C0.0Hf0.25NbTaW0.5,BCC,403,,,,2568,42.7,as-cast,https://doi.org/10.1016/j.jmst.2021.05.015,0,1,0,0,0,0,0,0,0,0,0,0,0,0,0,0.091,0,0,0,0,0,0.364,0,0,0,0,0,0,0,0.364,0,0,0.182,0,0,0
590,C0.05Hf0.25NbTaW0.5,BCC+FCC,444,,,,2417,37.8,as-cast,https://doi.org/10.1016/j.jmst.2021.05.015,1,1,0,0,0,0,0,0.018,0,0,0,0,0,0,0,0.089,0,0,0,0,0,0.357,0,0,0,0,0,0,0,0.357,0,0,0.179,0,0,0
591,C0.1Hf0.25NbTaW0.5,BCC+FCC,460,,,,2700,41.7,as-cast,https://doi.org/10.1016/j.jmst.2021.05.015,1,1,0,0,0,0,0,0.035,0,0,0,0,0,0,0,0.088,0,0,0,0,0,0.351,0,0,0,0,0,0,0,0.351,0,0,0.175,0,0,0
592,C0.15Hf0.25NbTaW0.5,BCC+FCC,475,,,,2629,38.1,as-cast,https://doi.org/10.1016/j.jmst.2021.05.015,1,1,0,0,0,0,0,0.052,0,0,0,0,0,0,0,0.086,0,0,0,0,0,0.345,0,0,0,0,0,0,0,0.345,0,0,0.172,0,0,0
593,C0.2Hf0.25NbTaW0.5,BCC+FCC,490,,,,2631,36.9,as-cast,https://doi.org/10.1016/j.jmst.2021.05.015,1,1,0,0,0,0,0,0.068,0,0,0,0,0,0,0,0.085,0,0,0,0,0,0.339,0,0,0,0,0,0,0,0.339,0,0,0.169,0,0,0
594,C0.25Hf0.25NbTaW0.5,BCC+FCC,506,,,,2584,31.9,as-cast,https://doi.org/10.1016/j.jmst.2021.05.015,1,1,0,0,0,0,0,0.083,0,0,0,0,0,0,0,0.083,0,0,0,0,0,0.333,0,0,0,0,0,0,0,0.333,0,0,0.167,0,0,0
595,C0.0Hf0.25NbTaW0.5,BCC,355,,,,1720,25,annealed RHEAs,https://doi.org/10.1016/j.jmst.2021.05.015,0,1,0,0,0,0,0,0,0,0,0,0,0,0,0,0.091,0,0,0,0,0,0.364,0,0,0,0,0,0,0,0.364,0,0,0.182,0,0,0
596,C0.05Hf0.25NbTaW0.5,BCC+FCC,423,,,,2044,36.7,annealed RHEAs,https://doi.org/10.1016/j.jmst.2021.05.015,1,1,0,0,0,0,0,0.018,0,0,0,0,0,0,0,0.089,0,0,0,0,0,0.357,0,0,0,0,0,0,0,0.357,0,0,0.179,0,0,0
597,C0.1Hf0.25NbTaW0.5,BCC+FCC,444,,,,2742,41.1,annealed RHEAs,https://doi.org/10.1016/j.jmst.2021.05.015,1,1,0,0,0,0,0,0.035,0,0,0,0,0,0,0,0.088,0,0,0,0,0,0.351,0,0,0,0,0,0,0,0.351,0,0,0.175,0,0,0
598,C0.15Hf0.25NbTaW0.5,BCC+FCC,469,,,,2646,39.7,annealed RHEAs,https://doi.org/10.1016/j.jmst.2021.05.015,1,1,0,0,0,0,0,0.052,0,0,0,0,0,0,0,0.086,0,0,0,0,0,0.345,0,0,0,0,0,0,0,0.345,0,0,0.172,0,0,0
599,C0.2Hf0.25NbTaW0.5,BCC+FCC,488,,,,2673,31.1,annealed RHEAs,https://doi.org/10.1016/j.jmst.2021.05.015,1,1,0,0,0,0,0,0.068,0,0,0,0,0,0,0,0.085,0,0,0,0,0,0.339,0,0,0,0,0,0,0,0.339,0,0,0.169,0,0,0
600,C0.25Hf0.25NbTaW0.5,BCC+FCC,514,,,,2799,31,annealed RHEAs,https://doi.org/10.1016/j.jmst.2021.05.015,1,1,0,0,0,0,0,0.083,0,0,0,0,0,0,0,0.083,0,0,0,0,0,0.333,0,0,0,0,0,0,0,0.333,0,0,0.167,0,0,0
601,CoCrFeNiZr0.0,FCC,,,,,,,,https://doi.org/10.1016/j.jmst.2021.08.062,1,0,0,0,0,0,0,0,0,0.25,0.25,0,0.25,0,0,0,0,0,0,0,0,0,0,0.25,0,0,0,0,0,0,0,0,0,0,0,0
602,CoCrFeNiZr0.25,FCC,,,,,2765,50,,https://doi.org/10.1016/j.jmst.2021.08.062,1,0,0,0,0,0,0,0,0,0.235,0.235,0,0.235,0,0,0,0,0,0,0,0,0,0,0.235,0,0,0,0,0,0,0,0,0,0,0,0.059
603,CoCrFeNiZr0.5,FCC,,,,,2088,4.8,,https://doi.org/10.1016/j.jmst.2021.08.062,1,0,0,0,0,0,0,0,0,0.222,0.222,0,0.222,0,0,0,0,0,0,0,0,0,0,0.222,0,0,0,0,0,0,0,0,0,0,0,0.111
604,CoCrFeNiZr,FCC,,,,,1598,1.2,,https://doi.org/10.1016/j.jmst.2021.08.062,1,0,0,0,0,0,0,0,0,0.2,0.2,0,0.2,0,0,0,0,0,0,0,0,0,0,0.2,0,0,0,0,0,0,0,0,0,0,0,0.2
605,CoCrFeMnNi,FCC,,290,455,33.4,,,CDCT for 0 cycles,https://doi.org/10.1016/j.jmst.2021.11.022,1,0,0,0,0,0,0,0,0,0.2,0.2,0,0.2,0,0,0,0,0,0.2,0,0,0,0,0.2,0,0,0,0,0,0,0,0,0,0,0,0
606,CoCrFeMnNi,FCC,,383,565,35.9,,,CDCT for 1 cycles,https://doi.org/10.1016/j.jmst.2021.11.022,1,0,0,0,0,0,0,0,0,0.2,0.2,0,0.2,0,0,0,0,0,0.2,0,0,0,0,0.2,0,0,0,0,0,0,0,0,0,0,0,0
607,CoCrFeMnNi,FCC,,495,695,41.8,,,CDCT for 2 cycles,https://doi.org/10.1016/j.jmst.2021.11.022,1,0,0,0,0,0,0,0,0,0.2,0.2,0,0.2,0,0,0,0,0,0.2,0,0,0,0,0.2,0,0,0,0,0,0,0,0,0,0,0,0
608,CoCrFeMnNi,FCC,,580,805,37.3,,,CDCT for 4 cycles,https://doi.org/10.1016/j.jmst.2021.11.022,1,0,0,0,0,0,0,0,0,0.2,0.2,0,0.2,0,0,0,0,0,0.2,0,0,0,0,0.2,0,0,0,0,0,0,0,0,0,0,0,0
609,CoCrFeMnNi,FCC,,670,895,31.5,,,CDCT for 10 cycles,https://doi.org/10.1016/j.jmst.2021.11.022,1,0,0,0,0,0,0,0,0,0.2,0.2,0,0.2,0,0,0,0,0,0.2,0,0,0,0,0.2,0,0,0,0,0,0,0,0,0,0,0,0
610,CoCrFeNiAl0.3,FCC + BCC,,754,876,6.8,,,Mechanical mixing + thermomechanical consolidation,https://doi.org/10.1016/j.matchar.2022.111833,1,1,0,0,0,0.07,0,0,0,0.233,0.233,0,0.233,0,0,0,0,0,0,0,0,0,0,0.233,0,0,0,0,0,0,0,0,0,0,0,0
611,CoCrFeNiAl0.3,FCC + BCC,,610,887,16.7,,,Mechanical mixing + thermomechanical consolidation + homogenization treatment,https://doi.org/10.1016/j.matchar.2022.111833,1,1,0,0,0,0.07,0,0,0,0.233,0.233,0,0.233,0,0,0,0,0,0,0,0,0,0,0.233,0,0,0,0,0,0,0,0,0,0,0,0
612,CoCrFeNiAl0.3,FCC + BCC,,1008,1122,12.9,,,Mechanical alloying + thermomechanical consolidation,https://doi.org/10.1016/j.matchar.2022.111833,1,1,0,0,0,0.07,0,0,0,0.233,0.233,0,0.233,0,0,0,0,0,0,0,0,0,0,0.233,0,0,0,0,0,0,0,0,0,0,0,0
613,CoCrFeNiAl0.3,FCC + BCC,,950,1135,17.3,,,Mechanical alloying + thermomechanical consolidation + homogenization treatment,https://doi.org/10.1016/j.matchar.2022.111833,1,1,0,0,0,0.07,0,0,0,0.233,0.233,0,0.233,0,0,0,0,0,0,0,0,0,0,0.233,0,0,0,0,0,0,0,0,0,0,0,0
614,NbTiZr,BCC,,,,,,,As-cast,https://doi.org/10.1016/j.mtcomm.2022.103847,0,1,0,0,0,0,0,0,0,0,0,0,0,0,0,0,0,0,0,0,0,0.333,0,0,0,0,0,0,0,0,0.333,0,0,0,0,0.333
615,NbTiZrV,BCC,,,,,,,As-cast,https://doi.org/10.1016/j.mtcomm.2022.103847,0,1,0,0,0,0,0,0,0,0,0,0,0,0,0,0,0,0,0,0,0,0.25,0,0,0,0,0,0,0,0,0.25,0.25,0,0,0,0.25
616,TiZrNbTa,BCC,,,,,,,As-cast,https://doi.org/10.1016/j.mtcomm.2022.103847,0,1,0,0,0,0,0,0,0,0,0,0,0,0,0,0,0,0,0,0,0,0.25,0,0,0,0,0,0,0,0.25,0.25,0,0,0,0,0.25
617,TiZrNbTa,BCC,,,,,,,As-homogenised,https://doi.org/10.1016/j.mtcomm.2022.103847,0,1,0,0,0,0,0,0,0,0,0,0,0,0,0,0,0,0,0,0,0,0.25,0,0,0,0,0,0,0,0.25,0.25,0,0,0,0,0.25
618,TiZrNbTa,BCC,,,,,,,As-cast,https://doi.org/10.1016/j.mtcomm.2022.103847,0,1,0,0,0,0,0,0,0,0,0,0,0,0,0,0,0,0,0,0,0,0.25,0,0,0,0,0,0,0,0.25,0.25,0,0,0,0,0.25
619,TiZrNbTa,BCC,,905,940,9,,,welded,https://doi.org/10.1016/j.mtcomm.2022.103847,0,1,0,0,0,0,0,0,0,0,0,0,0,0,0,0,0,0,0,0,0,0.25,0,0,0,0,0,0,0,0.25,0.25,0,0,0,0,0.25
620,Al0.5CoCrCuFeNi,FCC,399,1292,1406,,,6,Arc Melting,https://doi.org/10.1016/j.jallcom.2009.10.088,1,0,0,0,0,0.091,0,0,0,0.182,0.182,0.182,0.182,0,0,0,0,0,0,0,0,0,0,0.182,0,0,0,0,0,0,0,0,0,0,0,0
621,Al0.25CoCrFeNi,FCC,,162,345,46,,,Arc Melting,https://doi.org/10.1016/j.msea.2021.141964,1,0,0,0,0,0.059,0,0,0,0.235,0.235,0,0.235,0,0,0,0,0,0,0,0,0,0,0.235,0,0,0,0,0,0,0,0,0,0,0,0
622,Al0.5CoCrFeNi,FCC+BCC/B2,170,,,,380,,Arc Melting,https://doi.org/10.3390/e20110812,1,1,0,0,0,0.111,0,0,0,0.222,0.222,0,0.222,0,0,0,0,0,0,0,0,0,0,0.222,0,0,0,0,0,0,0,0,0,0,0,0
623,Al0.5CoCrFeMo0.1Ni,FCC+BCC/B2,220,,,,450,,Arc Melting,https://doi.org/10.3390/e20110812,1,1,0,0,0,0.109,0,0,0,0.217,0.217,0,0.217,0,0,0,0,0,0,0.022,0,0,0,0.217,0,0,0,0,0,0,0,0,0,0,0,0
624,Al0.5CoCrFeMo0.2Ni,FCC+BCC/B2+σ,290,,,,550,34,Arc Melting,https://doi.org/10.3390/e20110812,1,1,0,1,0,0.106,0,0,0,0.213,0.213,0,0.213,0,0,0,0,0,0,0.043,0,0,0,0.213,0,0,0,0,0,0,0,0,0,0,0,0
625,Al0.5CoCrFeMo0.3Ni,FCC+BCC/B2+σ,340,,,,750,30,Arc Melting,https://doi.org/10.3390/e20110812,1,1,0,1,0,0.104,0,0,0,0.208,0.208,0,0.208,0,0,0,0,0,0,0.062,0,0,0,0.208,0,0,0,0,0,0,0,0,0,0,0,0
626,Al0.5CoCrFeMo0.4Ni,FCC+BCC/B2+σ,440,,,,1000,17.5,Arc Melting,https://doi.org/10.3390/e20110812,1,1,0,1,0,0.102,0,0,0,0.204,0.204,0,0.204,0,0,0,0,0,0,0.082,0,0,0,0.204,0,0,0,0,0,0,0,0,0,0,0,0
627,Al0.5CoCrFeMo0.5Ni,FCC+BCC/B2+σ,575,,,,1400,10,Arc Melting,https://doi.org/10.3390/e20110812,1,1,0,1,0,0.1,0,0,0,0.2,0.2,0,0.2,0,0,0,0,0,0,0.1,0,0,0,0.2,0,0,0,0,0,0,0,0,0,0,0,0
628,V20.0Nb20.0Mo20.0Ta20.0W20.0,BCC,,1246,1270,1.7,,,Arc Melting,https://doi.org/10.1016/j.intermet.2011.01.004,0,1,0,0,0,0,0,0,0,0,0,0,0,0,0,0,0,0,0,0.2,0,0.2,0,0,0,0,0,0,0,0.2,0,0.2,0.2,0,0,0
629,Nb25.0Mo25.0Ta25.0W25.0,BCC,,1058,1211,2.1,,,Arc Melting,https://doi.org/10.1016/j.intermet.2011.01.004,0,1,0,0,0,0,0,0,0,0,0,0,0,0,0,0,0,0,0,0.25,0,0.25,0,0,0,0,0,0,0,0.25,0,0,0.25,0,0,0
630,CrFeNiCuCo,FCC1+FCC2,408,,,,,,,dx.doi.org/10.1007/s11106-015-9720-9,1,0,0,0,0,0,0,0,0,0.2,0.2,0.2,0.2,0,0,0,0,0,0,0,0,0,0,0.2,0,0,0,0,0,0,0,0,0,0,0,0
631,CrFeNiCuCoAl,FCC1+FCC2+BCC,510,,,,,,,dx.doi.org/10.1007/s11106-015-9720-9,1,1,0,0,0,0.167,0,0,0,0.167,0.167,0.167,0.167,0,0,0,0,0,0,0,0,0,0,0.167,0,0,0,0,0,0,0,0,0,0,0,0
632,CrFeNiCuCoAl0.5,FCC1+FCC2+BCC,306,,,,,,,dx.doi.org/10.1007/s11106-015-9720-9,1,1,0,0,0,0.091,0,0,0,0.182,0.182,0.182,0.182,0,0,0,0,0,0,0,0,0,0,0.182,0,0,0,0,0,0,0,0,0,0,0,0
633,CrFeNiCuCoAl2.0,FCC1+FCC2+BCC,816,,,,,,,dx.doi.org/10.1007/s11106-015-9720-9,1,1,0,0,0,0.286,0,0,0,0.143,0.143,0.143,0.143,0,0,0,0,0,0,0,0,0,0,0.143,0,0,0,0,0,0,0,0,0,0,0,0
634,CrFeNiCuCoAl3.0,BCC,714,,,,,,,dx.doi.org/10.1007/s11106-015-9720-9,0,1,0,0,0,0.375,0,0,0,0.125,0.125,0.125,0.125,0,0,0,0,0,0,0,0,0,0,0.125,0,0,0,0,0,0,0,0,0,0,0,0
635,AlCoCrFeNi,BCC_A2+BCC_B2,,,,,1390,29.8,compression with a strain rate of 1×10-3 /s,dx.doi.org/10.1007/s11665-015-1869-3,0,1,0,0,0,0.2,0,0,0,0.2,0.2,0,0.2,0,0,0,0,0,0,0,0,0,0,0.2,0,0,0,0,0,0,0,0,0,0,0,0
636,AlCoCrFeNiTi0.2,BCC_A2+BCC_B2,,,,,1710,23.5,compression with a strain rate of 1×10-3 /s,dx.doi.org/10.1007/s11665-015-1869-3,0,1,0,0,0,0.192,0,0,0,0.192,0.192,0,0.192,0,0,0,0,0,0,0,0,0,0,0.192,0,0,0,0,0,0,0.038,0,0,0,0,0
637,AlCoCrFeNiTi0.4,BCC_A2+BCC_B2,,,,,1970,24,compression with a strain rate of 1×10-3 /s,dx.doi.org/10.1007/s11665-015-1869-3,0,1,0,0,0,0.185,0,0,0,0.185,0.185,0,0.185,0,0,0,0,0,0,0,0,0,0,0.185,0,0,0,0,0,0,0.074,0,0,0,0,0
638,TiZrHfNiCu,Laves,,,,,1924,0.39,room temperature under compressive mode at a strain rate of 1×10-3/s,dx.doi.org/10.1007/s12540-016-6034-5,0,0,0,1,0,0,0,0,0,0,0,0.2,0,0,0,0.2,0,0,0,0,0,0,0,0.2,0,0,0,0,0,0,0.2,0,0,0,0,0.2
639,TiZrHfNiCuCo,BCC+Laves,,,,,2091,2.26,room temperature under compressive mode at a strain rate of 1×10-3/s,dx.doi.org/10.1007/s12540-016-6034-5,0,1,0,1,0,0,0,0,0,0.167,0,0.167,0,0,0,0.167,0,0,0,0,0,0,0,0.167,0,0,0,0,0,0,0.167,0,0,0,0,0.167
640,TiZrHfNiCuNb,BCC+Laves,,,,,1646,2.47,room temperature under compressive mode at a strain rate of 1×10-3/s,dx.doi.org/10.1007/s12540-016-6034-5,0,1,0,1,0,0,0,0,0,0,0,0.167,0,0,0,0.167,0,0,0,0,0,0.167,0,0.167,0,0,0,0,0,0,0.167,0,0,0,0,0.167
641,C0.0Fe40.4Ni11.3Mn34.8Al7.5Cr6.0,FCC,,159,535,40.8,,,,dx.doi.org/10.1016/j.actamat.2016.08.072,1,0,0,0,0,0.075,0,0,0,0,0.06,0,0.404,0,0,0,0,0,0.348,0,0,0,0,0.113,0,0,0,0,0,0,0,0,0,0,0,0
642,C0.07Fe40.4Ni11.3Mn34.8Al7.5Cr7.0,FCC,,171,674,51.6,,,,dx.doi.org/10.1016/j.actamat.2016.08.072,1,0,0,0,0,0.074,0,0.001,0,0,0.069,0,0.4,0,0,0,0,0,0.344,0,0,0,0,0.112,0,0,0,0,0,0,0,0,0,0,0,0
643,C0.16Fe40.4Ni11.3Mn34.8Al7.5Cr8.0,FCC,,181,713,52.2,,,,dx.doi.org/10.1016/j.actamat.2016.08.072,1,0,0,0,0,0.073,0,0.002,0,0,0.078,0,0.395,0,0,0,0,0,0.341,0,0,0,0,0.111,0,0,0,0,0,0,0,0,0,0,0,0
