Repository: mahata-lab/Tungsten-Ductile-Brittle-Temperature

Classification of room temperature ductility in tungsten containing high entropy alloys using rule of mixtures alloy features

Dataset_Building.ipynb
- Combine the three experimental datasets (all included in Datasets) and prepare them for use in classification
- Calculate alloy features using Rule of Mixtures (RoM) to make datasets for training

Ductility_Classification.ipynb
- Analysis on the dataset
  
- Classification
  1. Random forest
  2. Logistic regression
  3. Suport Vector Classification
  
- Explore Design Space
  


Datasets

The DFT runs are available in https://zenodo.org/records/20835365

File: Experimental_Datasets/MPEA_parsed_mechanical_database.csv (part 4 of 8)
,Composition,Phases present,Hardness (HVN),Yield Strength (MPa),Ultimate Tensile Strength (MPa),Elongation (%),Compressive strength (MPa),Plasticity (%) - Compressive,Note on any unqiue processing or data features,Source,FCC,BCC,HCP,IM,Ag,Al,B,C,Ca,Co,Cr,Cu,Fe,Ga,Ge,Hf,Li,Mg,Mn,Mo,N,Nb,Nd,Ni,Pd,Re,Sc,Si,Sn,Ta,Ti,V,W,Y,Zn,Zr
644,C0.3Fe40.4Ni11.3Mn34.8Al7.5Cr9.0,FCC,,208,762,48.2,,,,dx.doi.org/10.1016/j.actamat.2016.08.072,1,0,0,0,0,0.073,0,0.003,0,0,0.087,0,0.391,0,0,0,0,0,0.337,0,0,0,0,0.109,0,0,0,0,0,0,0,0,0,0,0,0
645,C0.55Fe40.4Ni11.3Mn34.8Al7.5Cr10.0,FCC,,274,960,52.3,,,,dx.doi.org/10.1016/j.actamat.2016.08.072,1,0,0,0,0,0.072,0,0.005,0,0,0.096,0,0.386,0,0,0,0,0,0.333,0,0,0,0,0.108,0,0,0,0,0,0,0,0,0,0,0,0
646,C1.1Fe40.4Ni11.3Mn34.8Al7.5Cr11.0,FCC,,355,1174,49.5,,,,dx.doi.org/10.1016/j.actamat.2016.08.072,1,0,0,0,0,0.071,0,0.01,0,0,0.104,0,0.381,0,0,0,0,0,0.328,0,0,0,0,0.107,0,0,0,0,0,0,0,0,0,0,0,0
647,Al20.0Ti20.0Ni20.0Cu20.0Fe20.0,FCC1 + FCC2,449,,,,1247,4.3,1173K annealing,dx.doi.org/10.1016/j.apsusc.2015.07.207,1,0,0,0,0,0.2,0,0,0,0,0,0.2,0.2,0,0,0,0,0,0,0,0,0,0,0.2,0,0,0,0,0,0,0.2,0,0,0,0,0
648,Al20.0Ti20.0Ni20.0Cu20.0Fe20.0,FCC1 + FCC2,365,,,,1670,5.8,773K annealing,dx.doi.org/10.1016/j.apsusc.2015.07.207,1,0,0,0,0,0.2,0,0,0,0,0,0.2,0.2,0,0,0,0,0,0,0,0,0,0,0.2,0,0,0,0,0,0,0.2,0,0,0,0,0
649,Al20.0Ti20.0Ni20.0Cu20.0Fe20.0,FCC1 + FCC2,516,,,,1617,8.2,298K annealing,dx.doi.org/10.1016/j.apsusc.2015.07.207,1,0,0,0,0,0.2,0,0,0,0,0,0.2,0.2,0,0,0,0,0,0,0,0,0,0,0.2,0,0,0,0,0,0,0.2,0,0,0,0,0
650,Al22.5Ti22.5Ni20.0Cu20.0Fe15.0,FCC1 + FCC2,434,,,,1210,1.8,773K annealing,dx.doi.org/10.1016/j.apsusc.2015.07.207,1,0,0,0,0,0.225,0,0,0,0,0,0.2,0.15,0,0,0,0,0,0,0,0,0,0,0.2,0,0,0,0,0,0,0.225,0,0,0,0,0
651,Al22.5Ti22.5Ni20.0Cu20.0Fe15.0,FCC1 + FCC2,516,,,,1326,6.6,298K annealing,dx.doi.org/10.1016/j.apsusc.2015.07.207,1,0,0,0,0,0.225,0,0,0,0,0,0.2,0.15,0,0,0,0,0,0,0,0,0,0,0.2,0,0,0,0,0,0,0.225,0,0,0,0,0
652,Al22.5Ti22.5Ni20.0Cu20.0Fe15.0,FCC1 + FCC2,575,,,,1490,8.5,973K annealing,dx.doi.org/10.1016/j.apsusc.2015.07.207,1,0,0,0,0,0.225,0,0,0,0,0,0.2,0.15,0,0,0,0,0,0,0,0,0,0,0.2,0,0,0,0,0,0,0.225,0,0,0,0,0
653,Al22.5Ti22.5Ni20.0Cu20.0Fe15.0,FCC1 + FCC2,370,,,,1335,8.8,1173K annealing,dx.doi.org/10.1016/j.apsusc.2015.07.207,1,0,0,0,0,0.225,0,0,0,0,0,0.2,0.15,0,0,0,0,0,0,0,0,0,0,0.2,0,0,0,0,0,0,0.225,0,0,0,0,0
654,Al25.0Ti25.0Ni25.0Cu25.0,FCC,521,,,,498,0.67,773K annealing,dx.doi.org/10.1016/j.apsusc.2015.07.207,1,0,0,0,0,0.25,0,0,0,0,0,0.25,0,0,0,0,0,0,0,0,0,0,0,0.25,0,0,0,0,0,0,0.25,0,0,0,0,0
655,Al25.0Ti25.0Ni25.0Cu25.0,FCC,537,,,,536,0.85,298K annealing,dx.doi.org/10.1016/j.apsusc.2015.07.207,1,0,0,0,0,0.25,0,0,0,0,0,0.25,0,0,0,0,0,0,0,0,0,0,0,0.25,0,0,0,0,0,0,0.25,0,0,0,0,0
656,Al25.0Ti25.0Ni25.0Cu25.0,FCC,518,,,,870,0.96,973K annealing,dx.doi.org/10.1016/j.apsusc.2015.07.207,1,0,0,0,0,0.25,0,0,0,0,0,0.25,0,0,0,0,0,0,0,0,0,0,0,0.25,0,0,0,0,0,0,0.25,0,0,0,0,0
657,Al25.0Ti25.0Ni25.0Cu25.0,FCC,416,,,,1263,1.2,1173K annealing,dx.doi.org/10.1016/j.apsusc.2015.07.207,1,0,0,0,0,0.25,0,0,0,0,0,0.25,0,0,0,0,0,0,0,0,0,0,0,0.25,0,0,0,0,0,0,0.25,0,0,0,0,0
658,Al20.0Ti20.0Ni20.0Cu20.0Fe20.0,FCC1 + FCC2,544,,,,1569,13.5,973K annealing,dx.doi.org/10.1016/j.apsusc.2015.07.215,1,0,0,0,0,0.2,0,0,0,0,0,0.2,0.2,0,0,0,0,0,0,0,0,0,0,0.2,0,0,0,0,0,0,0.2,0,0,0,0,0
659,Co85.0Cr85.0Fe85.0Al85.0Ni15.0,FCC+BCC,615,,,,,,,dx.doi.org/10.1016/j.intermet.2016.09.003,1,1,0,0,0,0.239,0,0,0,0.239,0.239,0,0.239,0,0,0,0,0,0,0,0,0,0,0.042,0,0,0,0,0,0,0,0,0,0,0,0
660,Co90.0Cr90.0Fe90.0Al90.0Ni10.0,FCC+BCC,610,,,,,,,dx.doi.org/10.1016/j.intermet.2016.09.003,1,1,0,0,0,0.243,0,0,0,0.243,0.243,0,0.243,0,0,0,0,0,0,0,0,0,0,0.027,0,0,0,0,0,0,0,0,0,0,0,0
661,Co90.0Cr90.0Fe90.0Mn90.0Ni10.0,FCC+BCC,153,246,450,18.2,,,,dx.doi.org/10.1016/j.intermet.2016.09.003,1,1,0,0,0,0,0,0,0,0.243,0.243,0,0.243,0,0,0,0,0,0.243,0,0,0,0,0.027,0,0,0,0,0,0,0,0,0,0,0,0
662,CoCrFeAlNi,FCC+BCC,226,,600,40,,,,dx.doi.org/10.1016/j.intermet.2016.09.003,1,1,0,0,0,0.2,0,0,0,0.2,0.2,0,0.2,0,0,0,0,0,0,0,0,0,0,0.2,0,0,0,0,0,0,0,0,0,0,0,0
663,CoCrFeAlNi1.5,FCC+BCC,,795,1150,3.1,,,,dx.doi.org/10.1016/j.intermet.2016.09.003,1,1,0,0,0,0.182,0,0,0,0.182,0.182,0,0.182,0,0,0,0,0,0,0,0,0,0,0.273,0,0,0,0,0,0,0,0,0,0,0,0
664,CoCrFeAlNi2.0,FCC+BCC,,680,1130,21.2,,,,dx.doi.org/10.1016/j.intermet.2016.09.003,1,1,0,0,0,0.167,0,0,0,0.167,0.167,0,0.167,0,0,0,0,0,0,0,0,0,0,0.333,0,0,0,0,0,0,0,0,0,0,0,0
665,CoCrFeAlNi2.5,FCC+BCC,,470,900,25.3,,,,dx.doi.org/10.1016/j.intermet.2016.09.003,1,1,0,0,0,0.154,0,0,0,0.154,0.154,0,0.154,0,0,0,0,0,0,0,0,0,0,0.385,0,0,0,0,0,0,0,0,0,0,0,0
666,CoCrFeAlNi3.0,FCC+BCC,,387,810,31.2,,,,dx.doi.org/10.1016/j.intermet.2016.09.003,1,1,0,0,0,0.143,0,0,0,0.143,0.143,0,0.143,0,0,0,0,0,0,0,0,0,0,0.429,0,0,0,0,0,0,0,0,0,0,0,0
667,CoCrFeAlNi4.0,FCC+BCC,,312,660,39,,,,dx.doi.org/10.1016/j.intermet.2016.09.003,1,1,0,0,0,0.125,0,0,0,0.125,0.125,0,0.125,0,0,0,0,0,0,0,0,0,0,0.5,0,0,0,0,0,0,0,0,0,0,0,0
668,CoCrFeMn,FCC+BCC,528,338,795,4.3,,,,dx.doi.org/10.1016/j.intermet.2016.09.003,1,1,0,0,0,0,0,0,0,0.25,0.25,0,0.25,0,0,0,0,0,0.25,0,0,0,0,0,0,0,0,0,0,0,0,0,0,0,0,0
669,Al0.3CoCrFeNi,FCC,82.2,,,,,,"1173 K annealing, dwell time 5s - Note: These are hot-hardness values",dx.doi.org/10.1016/j.jallcom.2013.11.084,1,0,0,0,0,0.07,0,0,0,0.233,0.233,0,0.233,0,0,0,0,0,0,0,0,0,0,0.233,0,0,0,0,0,0,0,0,0,0,0,0
670,Al0.3CoCrFeNi,FCC,86,,,,,,"1073 K annealing, dwell time 5s - Note: These are hot-hardness values",dx.doi.org/10.1016/j.jallcom.2013.11.084,1,0,0,0,0,0.07,0,0,0,0.233,0.233,0,0.233,0,0,0,0,0,0,0,0,0,0,0.233,0,0,0,0,0,0,0,0,0,0,0,0
671,Al0.3CoCrFeNi,FCC,87.2,,,,,,"973 K annealing, dwell time 5s - Note: These are hot-hardness values",dx.doi.org/10.1016/j.jallcom.2013.11.084,1,0,0,0,0,0.07,0,0,0,0.233,0.233,0,0.233,0,0,0,0,0,0,0,0,0,0,0.233,0,0,0,0,0,0,0,0,0,0,0,0
672,Al0.3CoCrFeNi,FCC,93.2,,,,,,"873 K annealing, dwell time 5s - Note: These are hot-hardness values",dx.doi.org/10.1016/j.jallcom.2013.11.084,1,0,0,0,0,0.07,0,0,0,0.233,0.233,0,0.233,0,0,0,0,0,0,0,0,0,0,0.233,0,0,0,0,0,0,0,0,0,0,0,0
673,Al0.3CoCrFeNi,FCC,97,,,,,,"773 K annealing, dwell time 5s - Note: These are hot-hardness values",dx.doi.org/10.1016/j.jallcom.2013.11.084,1,0,0,0,0,0.07,0,0,0,0.233,0.233,0,0.233,0,0,0,0,0,0,0,0,0,0,0.233,0,0,0,0,0,0,0,0,0,0,0,0
674,Al0.3CoCrFeNi,FCC,82.2,,,,,,"1173 K annealing, dwell time 15s - Note: These are hot-hardness values",dx.doi.org/10.1016/j.jallcom.2013.11.084,1,0,0,0,0,0.07,0,0,0,0.233,0.233,0,0.233,0,0,0,0,0,0,0,0,0,0,0.233,0,0,0,0,0,0,0,0,0,0,0,0
675,Al0.3CoCrFeNi,FCC,84.8,,,,,,"1073 K annealing, dwell time 15s - Note: These are hot-hardness values",dx.doi.org/10.1016/j.jallcom.2013.11.084,1,0,0,0,0,0.07,0,0,0,0.233,0.233,0,0.233,0,0,0,0,0,0,0,0,0,0,0.233,0,0,0,0,0,0,0,0,0,0,0,0
676,Al0.3CoCrFeNi,FCC,88,,,,,,"973 K annealing, dwell time 15s - Note: These are hot-hardness values",dx.doi.org/10.1016/j.jallcom.2013.11.084,1,0,0,0,0,0.07,0,0,0,0.233,0.233,0,0.233,0,0,0,0,0,0,0,0,0,0,0.233,0,0,0,0,0,0,0,0,0,0,0,0
677,Al0.3CoCrFeNi,FCC,92,,,,,,"873 K annealing, dwell time 15s - Note: These are hot-hardness values",dx.doi.org/10.1016/j.jallcom.2013.11.084,1,0,0,0,0,0.07,0,0,0,0.233,0.233,0,0.233,0,0,0,0,0,0,0,0,0,0,0.233,0,0,0,0,0,0,0,0,0,0,0,0
678,Al0.3CoCrFeNi,FCC,97.5,,,,,,"773 K annealing, dwell time 15s - Note: These are hot-hardness values",dx.doi.org/10.1016/j.jallcom.2013.11.084,1,0,0,0,0,0.07,0,0,0,0.233,0.233,0,0.233,0,0,0,0,0,0,0,0,0,0,0.233,0,0,0,0,0,0,0,0,0,0,0,0
679,Al0.3CoCrFeNi,FCC,82.2,,,,,,"1173 K annealing, dwell time 30s - Note: These are hot-hardness values",dx.doi.org/10.1016/j.jallcom.2013.11.084,1,0,0,0,0,0.07,0,0,0,0.233,0.233,0,0.233,0,0,0,0,0,0,0,0,0,0,0.233,0,0,0,0,0,0,0,0,0,0,0,0
680,Al0.3CoCrFeNi,FCC,85.2,,,,,,"1073 K annealing, dwell time 30s - Note: These are hot-hardness values",dx.doi.org/10.1016/j.jallcom.2013.11.084,1,0,0,0,0,0.07,0,0,0,0.233,0.233,0,0.233,0,0,0,0,0,0,0,0,0,0,0.233,0,0,0,0,0,0,0,0,0,0,0,0
681,Al0.3CoCrFeNi,FCC,87.5,,,,,,"973 K annealing, dwell time 30s - Note: These are hot-hardness values",dx.doi.org/10.1016/j.jallcom.2013.11.084,1,0,0,0,0,0.07,0,0,0,0.233,0.233,0,0.233,0,0,0,0,0,0,0,0,0,0,0.233,0,0,0,0,0,0,0,0,0,0,0,0
682,Al0.3CoCrFeNi,FCC,93,,,,,,"873 K annealing, dwell time 30s - Note: These are hot-hardness values",dx.doi.org/10.1016/j.jallcom.2013.11.084,1,0,0,0,0,0.07,0,0,0,0.233,0.233,0,0.233,0,0,0,0,0,0,0,0,0,0,0.233,0,0,0,0,0,0,0,0,0,0,0,0
683,Al0.3CoCrFeNi,FCC,98.5,,,,,,"773 K annealing, dwell time 30s - Note: These are hot-hardness values",dx.doi.org/10.1016/j.jallcom.2013.11.084,1,0,0,0,0,0.07,0,0,0,0.233,0.233,0,0.233,0,0,0,0,0,0,0,0,0,0,0.233,0,0,0,0,0,0,0,0,0,0,0,0
684,Al0.5CoCrFeNi,FCC+BCC,181,,,,,,"1173 K annealing, dwell time 5s - Note: These are hot-hardness values",dx.doi.org/10.1016/j.jallcom.2013.11.084,1,1,0,0,0,0.111,0,0,0,0.222,0.222,0,0.222,0,0,0,0,0,0,0,0,0,0,0.222,0,0,0,0,0,0,0,0,0,0,0,0
685,Al0.5CoCrFeNi,FCC+BCC,189,,,,,,"1073 K annealing, dwell time 5s - Note: These are hot-hardness values",dx.doi.org/10.1016/j.jallcom.2013.11.084,1,1,0,0,0,0.111,0,0,0,0.222,0.222,0,0.222,0,0,0,0,0,0,0,0,0,0,0.222,0,0,0,0,0,0,0,0,0,0,0,0
686,Al0.5CoCrFeNi,FCC+BCC,162,,,,,,"973 K annealing, dwell time 5s - Note: These are hot-hardness values",dx.doi.org/10.1016/j.jallcom.2013.11.084,1,1,0,0,0,0.111,0,0,0,0.222,0.222,0,0.222,0,0,0,0,0,0,0,0,0,0,0.222,0,0,0,0,0,0,0,0,0,0,0,0
687,Al0.5CoCrFeNi,FCC+BCC,169,,,,,,"873 K annealing, dwell time 5s - Note: These are hot-hardness values",dx.doi.org/10.1016/j.jallcom.2013.11.084,1,1,0,0,0,0.111,0,0,0,0.222,0.222,0,0.222,0,0,0,0,0,0,0,0,0,0,0.222,0,0,0,0,0,0,0,0,0,0,0,0
688,Al0.5CoCrFeNi,FCC+BCC,170,,,,,,"773 K annealing, dwell time 5s - Note: These are hot-hardness values",dx.doi.org/10.1016/j.jallcom.2013.11.084,1,1,0,0,0,0.111,0,0,0,0.222,0.222,0,0.222,0,0,0,0,0,0,0,0,0,0,0.222,0,0,0,0,0,0,0,0,0,0,0,0
689,Al0.5CoCrFeNi,FCC+BCC,170,,,,,,"1173 K annealing, dwell time 15s - Note: These are hot-hardness values",dx.doi.org/10.1016/j.jallcom.2013.11.084,1,1,0,0,0,0.111,0,0,0,0.222,0.222,0,0.222,0,0,0,0,0,0,0,0,0,0,0.222,0,0,0,0,0,0,0,0,0,0,0,0
690,Al0.5CoCrFeNi,FCC+BCC,187,,,,,,"1073 K annealing, dwell time 15s - Note: These are hot-hardness values",dx.doi.org/10.1016/j.jallcom.2013.11.084,1,1,0,0,0,0.111,0,0,0,0.222,0.222,0,0.222,0,0,0,0,0,0,0,0,0,0,0.222,0,0,0,0,0,0,0,0,0,0,0,0
691,Al0.5CoCrFeNi,FCC+BCC,157,,,,,,"973 K annealing, dwell time 15s - Note: These are hot-hardness values",dx.doi.org/10.1016/j.jallcom.2013.11.084,1,1,0,0,0,0.111,0,0,0,0.222,0.222,0,0.222,0,0,0,0,0,0,0,0,0,0,0.222,0,0,0,0,0,0,0,0,0,0,0,0
692,Al0.5CoCrFeNi,FCC+BCC,166,,,,,,"873 K annealing, dwell time 15s - Note: These are hot-hardness values",dx.doi.org/10.1016/j.jallcom.2013.11.084,1,1,0,0,0,0.111,0,0,0,0.222,0.222,0,0.222,0,0,0,0,0,0,0,0,0,0,0.222,0,0,0,0,0,0,0,0,0,0,0,0
693,Al0.5CoCrFeNi,FCC+BCC,170.9,,,,,,"773 K annealing, dwell time 15s - Note: These are hot-hardness values",dx.doi.org/10.1016/j.jallcom.2013.11.084,1,1,0,0,0,0.111,0,0,0,0.222,0.222,0,0.222,0,0,0,0,0,0,0,0,0,0,0.222,0,0,0,0,0,0,0,0,0,0,0,0
694,Al0.5CoCrFeNi,FCC+BCC,161,,,,,,"1173 K annealing, dwell time 30s - Note: These are hot-hardness values",dx.doi.org/10.1016/j.jallcom.2013.11.084,1,1,0,0,0,0.111,0,0,0,0.222,0.222,0,0.222,0,0,0,0,0,0,0,0,0,0,0.222,0,0,0,0,0,0,0,0,0,0,0,0
695,Al0.5CoCrFeNi,FCC+BCC,190,,,,,,"1073 K annealing, dwell time 30s - Note: These are hot-hardness values",dx.doi.org/10.1016/j.jallcom.2013.11.084,1,1,0,0,0,0.111,0,0,0,0.222,0.222,0,0.222,0,0,0,0,0,0,0,0,0,0,0.222,0,0,0,0,0,0,0,0,0,0,0,0
696,Al0.5CoCrFeNi,FCC+BCC,155,,,,,,"973 K annealing, dwell time 30s - Note: These are hot-hardness values",dx.doi.org/10.1016/j.jallcom.2013.11.084,1,1,0,0,0,0.111,0,0,0,0.222,0.222,0,0.222,0,0,0,0,0,0,0,0,0,0,0.222,0,0,0,0,0,0,0,0,0,0,0,0
697,Al0.5CoCrFeNi,FCC+BCC,168,,,,,,"873 K annealing, dwell time 30s - Note: These are hot-hardness values",dx.doi.org/10.1016/j.jallcom.2013.11.084,1,1,0,0,0,0.111,0,0,0,0.222,0.222,0,0.222,0,0,0,0,0,0,0,0,0,0,0.222,0,0,0,0,0,0,0,0,0,0,0,0
698,Al0.5CoCrFeNi,FCC+BCC,171.5,,,,,,"773 K annealing, dwell time 30s - Note: These are hot-hardness values",dx.doi.org/10.1016/j.jallcom.2013.11.084,1,1,0,0,0,0.111,0,0,0,0.222,0.222,0,0.222,0,0,0,0,0,0,0,0,0,0,0.222,0,0,0,0,0,0,0,0,0,0,0,0
699,Al0.7CoCrFeNi,FCC+BCC,180,,,,,,"1173 K annealing, dwell time 5s - Note: These are hot-hardness values",dx.doi.org/10.1016/j.jallcom.2013.11.084,1,1,0,0,0,0.149,0,0,0,0.213,0.213,0,0.213,0,0,0,0,0,0,0,0,0,0,0.213,0,0,0,0,0,0,0,0,0,0,0,0
700,Al0.7CoCrFeNi,FCC+BCC,192,,,,,,"1073 K annealing, dwell time 5s - Note: These are hot-hardness values",dx.doi.org/10.1016/j.jallcom.2013.11.084,1,1,0,0,0,0.149,0,0,0,0.213,0.213,0,0.213,0,0,0,0,0,0,0,0,0,0,0.213,0,0,0,0,0,0,0,0,0,0,0,0
701,Al0.7CoCrFeNi,FCC+BCC,240,,,,,,"973 K annealing, dwell time 5s - Note: These are hot-hardness values",dx.doi.org/10.1016/j.jallcom.2013.11.084,1,1,0,0,0,0.149,0,0,0,0.213,0.213,0,0.213,0,0,0,0,0,0,0,0,0,0,0.213,0,0,0,0,0,0,0,0,0,0,0,0
702,Al0.7CoCrFeNi,FCC+BCC,156,,,,,,"873 K annealing, dwell time 5s - Note: These are hot-hardness values",dx.doi.org/10.1016/j.jallcom.2013.11.084,1,1,0,0,0,0.149,0,0,0,0.213,0.213,0,0.213,0,0,0,0,0,0,0,0,0,0,0.213,0,0,0,0,0,0,0,0,0,0,0,0
703,Al0.7CoCrFeNi,FCC+BCC,262,,,,,,"773 K annealing, dwell time 5s - Note: These are hot-hardness values",dx.doi.org/10.1016/j.jallcom.2013.11.084,1,1,0,0,0,0.149,0,0,0,0.213,0.213,0,0.213,0,0,0,0,0,0,0,0,0,0,0.213,0,0,0,0,0,0,0,0,0,0,0,0
704,Al0.7CoCrFeNi,FCC+BCC,172,,,,,,"1173 K annealing, dwell time 15s - Note: These are hot-hardness values",dx.doi.org/10.1016/j.jallcom.2013.11.084,1,1,0,0,0,0.149,0,0,0,0.213,0.213,0,0.213,0,0,0,0,0,0,0,0,0,0,0.213,0,0,0,0,0,0,0,0,0,0,0,0
705,Al0.7CoCrFeNi,FCC+BCC,184,,,,,,"1073 K annealing, dwell time 15s - Note: These are hot-hardness values",dx.doi.org/10.1016/j.jallcom.2013.11.084,1,1,0,0,0,0.149,0,0,0,0.213,0.213,0,0.213,0,0,0,0,0,0,0,0,0,0,0.213,0,0,0,0,0,0,0,0,0,0,0,0
706,Al0.7CoCrFeNi,FCC+BCC,232,,,,,,"973 K annealing, dwell time 15s - Note: These are hot-hardness values",dx.doi.org/10.1016/j.jallcom.2013.11.084,1,1,0,0,0,0.149,0,0,0,0.213,0.213,0,0.213,0,0,0,0,0,0,0,0,0,0,0.213,0,0,0,0,0,0,0,0,0,0,0,0
707,Al0.7CoCrFeNi,FCC+BCC,160,,,,,,"873 K annealing, dwell time 15s - Note: These are hot-hardness values",dx.doi.org/10.1016/j.jallcom.2013.11.084,1,1,0,0,0,0.149,0,0,0,0.213,0.213,0,0.213,0,0,0,0,0,0,0,0,0,0,0.213,0,0,0,0,0,0,0,0,0,0,0,0
708,Al0.7CoCrFeNi,FCC+BCC,268,,,,,,"773 K annealing, dwell time 15s - Note: These are hot-hardness values",dx.doi.org/10.1016/j.jallcom.2013.11.084,1,1,0,0,0,0.149,0,0,0,0.213,0.213,0,0.213,0,0,0,0,0,0,0,0,0,0,0.213,0,0,0,0,0,0,0,0,0,0,0,0
709,Al0.7CoCrFeNi,FCC+BCC,152,,,,,,"1173 K annealing, dwell time 30s - Note: These are hot-hardness values",dx.doi.org/10.1016/j.jallcom.2013.11.084,1,1,0,0,0,0.149,0,0,0,0.213,0.213,0,0.213,0,0,0,0,0,0,0,0,0,0,0.213,0,0,0,0,0,0,0,0,0,0,0,0
710,Al0.7CoCrFeNi,FCC+BCC,182,,,,,,"1073 K annealing, dwell time 30s - Note: These are hot-hardness values",dx.doi.org/10.1016/j.jallcom.2013.11.084,1,1,0,0,0,0.149,0,0,0,0.213,0.213,0,0.213,0,0,0,0,0,0,0,0,0,0,0.213,0,0,0,0,0,0,0,0,0,0,0,0
711,Al0.7CoCrFeNi,FCC+BCC,230,,,,,,"973 K annealing, dwell time 30s - Note: These are hot-hardness values",dx.doi.org/10.1016/j.jallcom.2013.11.084,1,1,0,0,0,0.149,0,0,0,0.213,0.213,0,0.213,0,0,0,0,0,0,0,0,0,0,0.213,0,0,0,0,0,0,0,0,0,0,0,0
712,Al0.7CoCrFeNi,FCC+BCC,156,,,,,,"873 K annealing, dwell time 30s - Note: These are hot-hardness values",dx.doi.org/10.1016/j.jallcom.2013.11.084,1,1,0,0,0,0.149,0,0,0,0.213,0.213,0,0.213,0,0,0,0,0,0,0,0,0,0,0.213,0,0,0,0,0,0,0,0,0,0,0,0
713,Al0.7CoCrFeNi,FCC+BCC,262,,,,,,"773 K annealing, dwell time 30s - Note: These are hot-hardness values",dx.doi.org/10.1016/j.jallcom.2013.11.084,1,1,0,0,0,0.149,0,0,0,0.213,0.213,0,0.213,0,0,0,0,0,0,0,0,0,0,0.213,0,0,0,0,0,0,0,0,0,0,0,0
714,Al0.9CoCrFeNi,FCC+BCC,185,,,,,,"1173 K annealing, dwell time 5s - Note: These are hot-hardness values",dx.doi.org/10.1016/j.jallcom.2013.11.084,1,1,0,0,0,0.184,0,0,0,0.204,0.204,0,0.204,0,0,0,0,0,0,0,0,0,0,0.204,0,0,0,0,0,0,0,0,0,0,0,0
715,Al0.9CoCrFeNi,FCC+BCC,260,,,,,,"1073 K annealing, dwell time 5s - Note: These are hot-hardness values",dx.doi.org/10.1016/j.jallcom.2013.11.084,1,1,0,0,0,0.184,0,0,0,0.204,0.204,0,0.204,0,0,0,0,0,0,0,0,0,0,0.204,0,0,0,0,0,0,0,0,0,0,0,0
716,Al0.9CoCrFeNi,FCC+BCC,370,,,,,,"973 K annealing, dwell time 5s - Note: These are hot-hardness values",dx.doi.org/10.1016/j.jallcom.2013.11.084,1,1,0,0,0,0.184,0,0,0,0.204,0.204,0,0.204,0,0,0,0,0,0,0,0,0,0,0.204,0,0,0,0,0,0,0,0,0,0,0,0
717,Al0.9CoCrFeNi,FCC+BCC,365,,,,,,"873 K annealing, dwell time 5s - Note: These are hot-hardness values",dx.doi.org/10.1016/j.jallcom.2013.11.084,1,1,0,0,0,0.184,0,0,0,0.204,0.204,0,0.204,0,0,0,0,0,0,0,0,0,0,0.204,0,0,0,0,0,0,0,0,0,0,0,0
718,Al0.9CoCrFeNi,BCC,420,,,,,,"773 K annealing, dwell time 5s - Note: These are hot-hardness values",dx.doi.org/10.1016/j.jallcom.2013.11.084,0,1,0,0,0,0.184,0,0,0,0.204,0.204,0,0.204,0,0,0,0,0,0,0,0,0,0,0.204,0,0,0,0,0,0,0,0,0,0,0,0
719,Al0.9CoCrFeNi,FCC+BCC,160,,,,,,"1173 K annealing, dwell time 15s - Note: These are hot-hardness values",dx.doi.org/10.1016/j.jallcom.2013.11.084,1,1,0,0,0,0.184,0,0,0,0.204,0.204,0,0.204,0,0,0,0,0,0,0,0,0,0,0.204,0,0,0,0,0,0,0,0,0,0,0,0
720,Al0.9CoCrFeNi,FCC+BCC,210,,,,,,"1073 K annealing, dwell time 15s - Note: These are hot-hardness values",dx.doi.org/10.1016/j.jallcom.2013.11.084,1,1,0,0,0,0.184,0,0,0,0.204,0.204,0,0.204,0,0,0,0,0,0,0,0,0,0,0.204,0,0,0,0,0,0,0,0,0,0,0,0
721,Al0.9CoCrFeNi,FCC+BCC,340,,,,,,"973 K annealing, dwell time 15s - Note: These are hot-hardness values",dx.doi.org/10.1016/j.jallcom.2013.11.084,1,1,0,0,0,0.184,0,0,0,0.204,0.204,0,0.204,0,0,0,0,0,0,0,0,0,0,0.204,0,0,0,0,0,0,0,0,0,0,0,0
722,Al0.9CoCrFeNi,FCC+BCC,355,,,,,,"873 K annealing, dwell time 15s - Note: These are hot-hardness values",dx.doi.org/10.1016/j.jallcom.2013.11.084,1,1,0,0,0,0.184,0,0,0,0.204,0.204,0,0.204,0,0,0,0,0,0,0,0,0,0,0.204,0,0,0,0,0,0,0,0,0,0,0,0
723,Al0.9CoCrFeNi,BCC,410,,,,,,"773 K annealing, dwell time 15s - Note: These are hot-hardness values",dx.doi.org/10.1016/j.jallcom.2013.11.084,0,1,0,0,0,0.184,0,0,0,0.204,0.204,0,0.204,0,0,0,0,0,0,0,0,0,0,0.204,0,0,0,0,0,0,0,0,0,0,0,0
724,Al0.9CoCrFeNi,FCC+BCC,145,,,,,,"1173 K annealing, dwell time 30s - Note: These are hot-hardness values",dx.doi.org/10.1016/j.jallcom.2013.11.084,1,1,0,0,0,0.184,0,0,0,0.204,0.204,0,0.204,0,0,0,0,0,0,0,0,0,0,0.204,0,0,0,0,0,0,0,0,0,0,0,0
725,Al0.9CoCrFeNi,FCC+BCC,205,,,,,,"1073 K annealing, dwell time 30s - Note: These are hot-hardness values",dx.doi.org/10.1016/j.jallcom.2013.11.084,1,1,0,0,0,0.184,0,0,0,0.204,0.204,0,0.204,0,0,0,0,0,0,0,0,0,0,0.204,0,0,0,0,0,0,0,0,0,0,0,0
726,Al0.9CoCrFeNi,FCC+BCC,310,,,,,,"973 K annealing, dwell time 30s - Note: These are hot-hardness values",dx.doi.org/10.1016/j.jallcom.2013.11.084,1,1,0,0,0,0.184,0,0,0,0.204,0.204,0,0.204,0,0,0,0,0,0,0,0,0,0,0.204,0,0,0,0,0,0,0,0,0,0,0,0
727,Al0.9CoCrFeNi,FCC+BCC,375,,,,,,"873 K annealing, dwell time 30s - Note: These are hot-hardness values",dx.doi.org/10.1016/j.jallcom.2013.11.084,1,1,0,0,0,0.184,0,0,0,0.204,0.204,0,0.204,0,0,0,0,0,0,0,0,0,0,0.204,0,0,0,0,0,0,0,0,0,0,0,0
728,Al0.9CoCrFeNi,BCC,415,,,,,,"773 K annealing, dwell time 30s - Note: These are hot-hardness values",dx.doi.org/10.1016/j.jallcom.2013.11.084,0,1,0,0,0,0.184,0,0,0,0.204,0.204,0,0.204,0,0,0,0,0,0,0,0,0,0,0.204,0,0,0,0,0,0,0,0,0,0,0,0
729,Al1.5CoCrFeNi,BCC,210,,,,,,"1173 K annealing, dwell time 5s - Note: These are hot-hardness values",dx.doi.org/10.1016/j.jallcom.2013.11.084,0,1,0,0,0,0.273,0,0,0,0.182,0.182,0,0.182,0,0,0,0,0,0,0,0,0,0,0.182,0,0,0,0,0,0,0,0,0,0,0,0
730,Al1.5CoCrFeNi,BCC,255,,,,,,"1073 K annealing, dwell time 5s - Note: These are hot-hardness values",dx.doi.org/10.1016/j.jallcom.2013.11.084,0,1,0,0,0,0.273,0,0,0,0.182,0.182,0,0.182,0,0,0,0,0,0,0,0,0,0,0.182,0,0,0,0,0,0,0,0,0,0,0,0
731,Al1.5CoCrFeNi,BCC,335,,,,,,"973 K annealing, dwell time 5s - Note: These are hot-hardness values",dx.doi.org/10.1016/j.jallcom.2013.11.084,0,1,0,0,0,0.273,0,0,0,0.182,0.182,0,0.182,0,0,0,0,0,0,0,0,0,0,0.182,0,0,0,0,0,0,0,0,0,0,0,0
732,Al1.5CoCrFeNi,BCC,355,,,,,,"873 K annealing, dwell time 5s - Note: These are hot-hardness values",dx.doi.org/10.1016/j.jallcom.2013.11.084,0,1,0,0,0,0.273,0,0,0,0.182,0.182,0,0.182,0,0,0,0,0,0,0,0,0,0,0.182,0,0,0,0,0,0,0,0,0,0,0,0
733,Al1.5CoCrFeNi,BCC,420,,,,,,"773 K annealing, dwell time 5s - Note: These are hot-hardness values",dx.doi.org/10.1016/j.jallcom.2013.11.084,0,1,0,0,0,0.273,0,0,0,0.182,0.182,0,0.182,0,0,0,0,0,0,0,0,0,0,0.182,0,0,0,0,0,0,0,0,0,0,0,0
734,Al1.5CoCrFeNi,BCC,200,,,,,,"1173 K annealing, dwell time 15s - Note: These are hot-hardness values",dx.doi.org/10.1016/j.jallcom.2013.11.084,0,1,0,0,0,0.273,0,0,0,0.182,0.182,0,0.182,0,0,0,0,0,0,0,0,0,0,0.182,0,0,0,0,0,0,0,0,0,0,0,0
735,Al1.5CoCrFeNi,BCC,245,,,,,,"1073 K annealing, dwell time 15s - Note: These are hot-hardness values",dx.doi.org/10.1016/j.jallcom.2013.11.084,0,1,0,0,0,0.273,0,0,0,0.182,0.182,0,0.182,0,0,0,0,0,0,0,0,0,0,0.182,0,0,0,0,0,0,0,0,0,0,0,0
736,Al1.5CoCrFeNi,BCC,330,,,,,,"973 K annealing, dwell time 15s - Note: These are hot-hardness values",dx.doi.org/10.1016/j.jallcom.2013.11.084,0,1,0,0,0,0.273,0,0,0,0.182,0.182,0,0.182,0,0,0,0,0,0,0,0,0,0,0.182,0,0,0,0,0,0,0,0,0,0,0,0
737,Al1.5CoCrFeNi,BCC,350,,,,,,"873 K annealing, dwell time 15s - Note: These are hot-hardness values",dx.doi.org/10.1016/j.jallcom.2013.11.084,0,1,0,0,0,0.273,0,0,0,0.182,0.182,0,0.182,0,0,0,0,0,0,0,0,0,0,0.182,0,0,0,0,0,0,0,0,0,0,0,0
738,Al1.5CoCrFeNi,BCC,430,,,,,,"773 K annealing, dwell time 15s - Note: These are hot-hardness values",dx.doi.org/10.1016/j.jallcom.2013.11.084,0,1,0,0,0,0.273,0,0,0,0.182,0.182,0,0.182,0,0,0,0,0,0,0,0,0,0,0.182,0,0,0,0,0,0,0,0,0,0,0,0
739,Al1.5CoCrFeNi,BCC,190,,,,,,"1173 K annealing, dwell time 30s - Note: These are hot-hardness values",dx.doi.org/10.1016/j.jallcom.2013.11.084,0,1,0,0,0,0.273,0,0,0,0.182,0.182,0,0.182,0,0,0,0,0,0,0,0,0,0,0.182,0,0,0,0,0,0,0,0,0,0,0,0
740,Al1.5CoCrFeNi,BCC,250,,,,,,"1073 K annealing, dwell time 30s - Note: These are hot-hardness values",dx.doi.org/10.1016/j.jallcom.2013.11.084,0,1,0,0,0,0.273,0,0,0,0.182,0.182,0,0.182,0,0,0,0,0,0,0,0,0,0,0.182,0,0,0,0,0,0,0,0,0,0,0,0
741,Al1.5CoCrFeNi,BCC,320,,,,,,"973 K annealing, dwell time 30s - Note: These are hot-hardness values",dx.doi.org/10.1016/j.jallcom.2013.11.084,0,1,0,0,0,0.273,0,0,0,0.182,0.182,0,0.182,0,0,0,0,0,0,0,0,0,0,0.182,0,0,0,0,0,0,0,0,0,0,0,0
742,Al1.5CoCrFeNi,BCC,355,,,,,,"873 K annealing, dwell time 30s - Note: These are hot-hardness values",dx.doi.org/10.1016/j.jallcom.2013.11.084,0,1,0,0,0,0.273,0,0,0,0.182,0.182,0,0.182,0,0,0,0,0,0,0,0,0,0,0.182,0,0,0,0,0,0,0,0,0,0,0,0
743,Al1.5CoCrFeNi,BCC,440,,,,,,"773 K annealing, dwell time 30s - Note: These are hot-hardness values",dx.doi.org/10.1016/j.jallcom.2013.11.084,0,1,0,0,0,0.273,0,0,0,0.182,0.182,0,0.182,0,0,0,0,0,0,0,0,0,0,0.182,0,0,0,0,0,0,0,0,0,0,0,0
744,CoCrFeNi,FCC,160,130,458,87,190,80,Annealed,dx.doi.org/10.1016/j.jallcom.2013.12.210,1,0,0,0,0,0,0,0,0,0.25,0.25,0,0.25,0,0,0,0,0,0,0,0,0,0,0.25,0,0,0,0,0,0,0,0,0,0,0,0
745,CoCrFeNi,FCC,134,140,488,83,,,As-solidified,dx.doi.org/10.1016/j.jallcom.2013.12.210,1,0,0,0,0,0,0,0,0,0.25,0.25,0,0.25,0,0,0,0,0,0,0,0,0,0,0.25,0,0,0,0,0,0,0,0,0,0,0,0
746,CoCrFeNiMn,FCC,170,215,491,71,,,As-solidified,dx.doi.org/10.1016/j.jallcom.2013.12.210,1,0,0,0,0,0,0,0,0,0.2,0.2,0,0.2,0,0,0,0,0,0.2,0,0,0,0,0.2,0,0,0,0,0,0,0,0,0,0,0,0
747,CoCrFeNiMn,FCC,135,162,443,68,,,Annealed,dx.doi.org/10.1016/j.jallcom.2013.12.210,1,0,0,0,0,0,0,0,0,0.2,0.2,0,0.2,0,0,0,0,0,0.2,0,0,0,0,0.2,0,0,0,0,0,0,0,0,0,0,0,0
748,CoCrFeNiMnV,FCC+σ,636,,62,0,1660,0.5,Annealed,dx.doi.org/10.1016/j.jallcom.2013.12.210,1,0,0,1,0,0,0,0,0,0.167,0.167,0,0.167,0,0,0,0,0,0.167,0,0,0,0,0.167,0,0,0,0,0,0,0,0.167,0,0,0,0
749,CoCrFeNiMnV,FCC,650,,90,0,,,As-solidified,dx.doi.org/10.1016/j.jallcom.2013.12.210,1,0,0,0,0,0,0,0,0,0.167,0.167,0,0.167,0,0,0,0,0,0.167,0,0,0,0,0.167,0,0,0,0,0,0,0,0.167,0,0,0,0
750,CoCrFeNiV,FCC+σ,587,,330,0,1435,2.5,Annealed,dx.doi.org/10.1016/j.jallcom.2013.12.210,1,0,0,1,0,0,0,0,0,0.2,0.2,0,0.2,0,0,0,0,0,0,0,0,0,0,0.2,0,0,0,0,0,0,0,0.2,0,0,0,0
751,CoCrFeNiV,FCC,524,,311,0,,,As-solidified,dx.doi.org/10.1016/j.jallcom.2013.12.210,1,0,0,0,0,0,0,0,0,0.2,0.2,0,0.2,0,0,0,0,0,0,0,0,0,0,0.2,0,0,0,0,0,0,0,0.2,0,0,0,0
752,CoCrFeMnNi,FCC,135,,,,230,80,annealing at 1000 C,dx.doi.org/10.1016/j.jallcom.2014.12.157,1,0,0,0,0,0,0,0,0,0.2,0.2,0,0.2,0,0,0,0,0,0.2,0,0,0,0,0.2,0,0,0,0,0,0,0,0,0,0,0,0
753,CoCrFeMnNi,FCC,144,,,,,,as-solidifies,dx.doi.org/10.1016/j.jallcom.2014.12.157,1,0,0,0,0,0,0,0,0,0.2,0.2,0,0.2,0,0,0,0,0,0.2,0,0,0,0,0.2,0,0,0,0,0,0,0,0,0,0,0,0
754,CoCrFeMnNiV,FCC,636,,,,1660,0.5,annealing at 1000 C,dx.doi.org/10.1016/j.jallcom.2014.12.157,1,0,0,0,0,0,0,0,0,0.167,0.167,0,0.167,0,0,0,0,0,0.167,0,0,0,0,0.167,0,0,0,0,0,0,0,0.167,0,0,0,0
755,CoCrFeMnNiV,FCC,650,,,,,,as-solidifies,dx.doi.org/10.1016/j.jallcom.2014.12.157,1,0,0,0,0,0,0,0,0,0.167,0.167,0,0.167,0,0,0,0,0,0.167,0,0,0,0,0.167,0,0,0,0,0,0,0,0.167,0,0,0,0
756,CoCrFeMnNiV0.25,FCC,144,,,,200,80,annealing at 1000 C,dx.doi.org/10.1016/j.jallcom.2014.12.157,1,0,0,0,0,0,0,0,0,0.19,0.19,0,0.19,0,0,0,0,0,0.19,0,0,0,0,0.19,0,0,0,0,0,0,0,0.048,0,0,0,0
757,CoCrFeMnNiV0.25,FCC,151,,,,,,as-solidifies,dx.doi.org/10.1016/j.jallcom.2014.12.157,1,0,0,0,0,0,0,0,0,0.19,0.19,0,0.19,0,0,0,0,0,0.19,0,0,0,0,0.19,0,0,0,0,0,0,0,0.048,0,0,0,0
758,CoCrFeMnNiV0.5,FCC,275,,,,620,80,annealing at 1000 C,dx.doi.org/10.1016/j.jallcom.2014.12.157,1,0,0,0,0,0,0,0,0,0.182,0.182,0,0.182,0,0,0,0,0,0.182,0,0,0,0,0.182,0,0,0,0,0,0,0,0.091,0,0,0,0
759,CoCrFeMnNiV0.5,FCC,186,,,,,,as-solidifies,dx.doi.org/10.1016/j.jallcom.2014.12.157,1,0,0,0,0,0,0,0,0,0.182,0.182,0,0.182,0,0,0,0,0,0.182,0,0,0,0,0.182,0,0,0,0,0,0,0,0.091,0,0,0,0
760,CoCrFeMnNiV0.75,FCC,380,,,,740,7.8,annealing at 1000 C,dx.doi.org/10.1016/j.jallcom.2014.12.157,1,0,0,0,0,0,0,0,0,0.174,0.174,0,0.174,0,0,0,0,0,0.174,0,0,0,0,0.174,0,0,0,0,0,0,0,0.13,0,0,0,0
761,CoCrFeMnNiV0.75,FCC,342,,,,,,as-solidifies,dx.doi.org/10.1016/j.jallcom.2014.12.157,1,0,0,0,0,0,0,0,0,0.174,0.174,0,0.174,0,0,0,0,0,0.174,0,0,0,0,0.174,0,0,0,0,0,0,0,0.13,0,0,0,0
762,AlCr0.5NbTiV,bcc,,,,,1300,0.8,Test temperature = 22°C,dx.doi.org/10.1016/j.jallcom.2015.08.224,0,1,0,0,0,0.222,0,0,0,0,0.111,0,0,0,0,0,0,0,0,0,0,0.222,0,0,0,0,0,0,0,0,0.222,0.222,0,0,0,0
763,AlCr0.5NbTiV,BCC_A2+Ti3Al+Laves,,,,,1005,2.5,Test temperature = 600°C,dx.doi.org/10.1016/j.jallcom.2015.08.224,0,1,0,1,0,0.222,0,0,0,0,0.111,0,0,0,0,0,0,0,0,0,0,0.222,0,0,0,0,0,0,0,0,0.222,0.222,0,0,0,0
764,AlCr0.5NbTiV,BCC_A2,,,,,640,55,Test temperature = 800°C,dx.doi.org/10.1016/j.jallcom.2015.08.224,0,1,0,0,0,0.222,0,0,0,0,0.111,0,0,0,0,0,0,0,0,0,0,0.222,0,0,0,0,0,0,0,0,0.222,0.222,0,0,0,0
765,AlCr0.5NbTiV,BCC_A2,,,,,40,55,Test temperature = 1000°C,dx.doi.org/10.1016/j.jallcom.2015.08.224,0,1,0,0,0,0.222,0,0,0,0,0.111,0,0,0,0,0,0,0,0,0,0,0.222,0,0,0,0,0,0,0,0,0.222,0.222,0,0,0,0
766,AlCr1.5NbTiV,bcc,,,,,1700,0,Test temperature = 22°C,dx.doi.org/10.1016/j.jallcom.2015.08.224,0,1,0,0,0,0.182,0,0,0,0,0.273,0,0,0,0,0,0,0,0,0,0,0.182,0,0,0,0,0,0,0,0,0.182,0.182,0,0,0,0
767,AlCr1.5NbTiV,BCC_A2+FCC_C15+Laves,,,,,1370,0.8,Test temperature = 600°C,dx.doi.org/10.1016/j.jallcom.2015.08.224,1,1,0,1,0,0.182,0,0,0,0,0.273,0,0,0,0,0,0,0,0,0,0,0.182,0,0,0,0,0,0,0,0,0.182,0.182,0,0,0,0
768,AlCr1.5NbTiV,BCC_A2+FCC_C15,,,,,970,55,Test temperature = 800°C,dx.doi.org/10.1016/j.jallcom.2015.08.224,1,1,0,0,0,0.182,0,0,0,0,0.273,0,0,0,0,0,0,0,0,0,0,0.182,0,0,0,0,0,0,0,0,0.182,0.182,0,0,0,0
769,AlCr1.5NbTiV,BCC_A2+FCC_C15,,,,,75,55,Test temperature = 1000°C,dx.doi.org/10.1016/j.jallcom.2015.08.224,1,1,0,0,0,0.182,0,0,0,0,0.273,0,0,0,0,0,0,0,0,0,0,0.182,0,0,0,0,0,0,0,0,0.182,0.182,0,0,0,0
770,AlCrNbTiV,BCC,,,,,1550,0.4,Test temperature = 22°C,dx.doi.org/10.1016/j.jallcom.2015.08.224,0,1,0,0,0,0.2,0,0,0,0,0.2,0,0,0,0,0,0,0,0,0,0,0.2,0,0,0,0,0,0,0,0,0.2,0.2,0,0,0,0
771,AlCrNbTiV,BCC_A2+Ti3Al+Laves,,,,,1015,1.5,Test temperature = 600°C,dx.doi.org/10.1016/j.jallcom.2015.08.224,0,1,0,1,0,0.2,0,0,0,0,0.2,0,0,0,0,0,0,0,0,0,0,0.2,0,0,0,0,0,0,0,0,0.2,0.2,0,0,0,0
772,AlCrNbTiV,BCC_A2+FCC_C15,,,,,860,55,Test temperature = 800°C,dx.doi.org/10.1016/j.jallcom.2015.08.224,1,1,0,0,0,0.2,0,0,0,0,0.2,0,0,0,0,0,0,0,0,0,0,0.2,0,0,0,0,0,0,0,0,0.2,0.2,0,0,0,0
773,AlCrNbTiV,BCC_A2,,,,,65,55,Test temperature = 1000°C,dx.doi.org/10.1016/j.jallcom.2015.08.224,0,1,0,0,0,0.2,0,0,0,0,0.2,0,0,0,0,0,0,0,0,0,0,0.2,0,0,0,0,0,0,0,0,0.2,0.2,0,0,0,0
774,AlNbTiV,BCC,,,,,1000,5.2,Test temperature = 22°C,dx.doi.org/10.1016/j.jallcom.2015.08.224,0,1,0,0,0,0.25,0,0,0,0,0,0,0,0,0,0,0,0,0,0,0,0.25,0,0,0,0,0,0,0,0,0.25,0.25,0,0,0,0
775,AlNbTiV,BCC_A2+Ti3Al,,,,,780,12.5,Test temperature = 600°C,dx.doi.org/10.1016/j.jallcom.2015.08.224,0,1,0,1,0,0.25,0,0,0,0,0,0,0,0,0,0,0,0,0,0,0,0.25,0,0,0,0,0,0,0,0,0.25,0.25,0,0,0,0
776,AlNbTiV,BCC_A2,,,,,560,55,Test temperature = 800°C,dx.doi.org/10.1016/j.jallcom.2015.08.224,0,1,0,0,0,0.25,0,0,0,0,0,0,0,0,0,0,0,0,0,0,0,0.25,0,0,0,0,0,0,0,0,0.25,0.25,0,0,0,0
777,AlNbTiV,BCC_A2,,,,,110,55,Test temperature = 1000°C,dx.doi.org/10.1016/j.jallcom.2015.08.224,0,1,0,0,0,0.25,0,0,0,0,0,0,0,0,0,0,0,0,0,0,0,0.25,0,0,0,0,0,0,0,0,0.25,0.25,0,0,0,0
778,Ni1.2CoCuFeCr0.8,FCC1+FCC2,374,,,,1145,26.9,spark plasma sintering (SPS).,dx.doi.org/10.1016/j.jallcom.2015.11.205,1,0,0,0,0,0,0,0,0,0.2,0.16,0.2,0.2,0,0,0,0,0,0,0,0,0,0,0.24,0,0,0,0,0,0,0,0,0,0,0,0
779,Ni1.2CoCuFeCr0.8,BCC+FCC,,,,,,,mechanical alloying (MA),dx.doi.org/10.1016/j.jallcom.2015.11.205,1,1,0,0,0,0,0,0,0,0.2,0.16,0.2,0.2,0,0,0,0,0,0,0,0,0,0,0.24,0,0,0,0,0,0,0,0,0,0,0,0
780,Ni1.5CoCuFeCr0.5,FCC1+FCC2,376,,,,1009,29.5,spark plasma sintering (SPS).,dx.doi.org/10.1016/j.jallcom.2015.11.205,1,0,0,0,0,0,0,0,0,0.2,0.1,0.2,0.2,0,0,0,0,0,0,0,0,0,0,0.3,0,0,0,0,0,0,0,0,0,0,0,0
781,Ni1.5CoCuFeCr0.5,BCC+FCC,,,,,,,mechanical alloying (MA),dx.doi.org/10.1016/j.jallcom.2015.11.205,1,1,0,0,0,0,0,0,0,0.2,0.1,0.2,0.2,0,0,0,0,0,0,0,0,0,0,0.3,0,0,0,0,0,0,0,0,0,0,0,0
782,Ni1.8CoCuFeCr0.2,FCC1+FCC2,322,,,,747,32.4,spark plasma sintering (SPS).,dx.doi.org/10.1016/j.jallcom.2015.11.205,1,0,0,0,0,0,0,0,0,0.2,0.04,0.2,0.2,0,0,0,0,0,0,0,0,0,0,0.36,0,0,0,0,0,0,0,0,0,0,0,0
783,Ni1.8CoCuFeCr0.2,BCC+FCC,,,,,,,mechanical alloying (MA),dx.doi.org/10.1016/j.jallcom.2015.11.205,1,1,0,0,0,0,0,0,0,0.2,0.04,0.2,0.2,0,0,0,0,0,0,0,0,0,0,0.36,0,0,0,0,0,0,0,0,0,0,0,0
784,NiCoCuFeCr,FCC1+FCC2,321,,,,869,32.2,spark plasma sintering (SPS).,dx.doi.org/10.1016/j.jallcom.2015.11.205,1,0,0,0,0,0,0,0,0,0.2,0.2,0.2,0.2,0,0,0,0,0,0,0,0,0,0,0.2,0,0,0,0,0,0,0,0,0,0,0,0
785,NiCoCuFeCr,BCC+FCC,,,,,,,mechanical alloying (MA),dx.doi.org/10.1016/j.jallcom.2015.11.205,1,1,0,0,0,0,0,0,0,0.2,0.2,0.2,0.2,0,0,0,0,0,0,0,0,0,0,0.2,0,0,0,0,0,0,0,0,0,0,0,0
786,Al0.5CoCrFe0.5NiTi0.5,BCC+FCC+σ+ordered BCC,730,,,,1659,0.11,,dx.doi.org/10.1016/j.matchar.2016.02.018,1,1,0,1,0,0.111,0,0,0,0.222,0.222,0,0.111,0,0,0,0,0,0,0,0,0,0,0.222,0,0,0,0,0,0,0.111,0,0,0,0,0
787,Al0.5CoCrFe1.5NiTi0.7,BCC+FCC+ordered BCC,430,,,,895,0.38,,dx.doi.org/10.1016/j.matchar.2016.02.018,1,1,0,0,0,0.088,0,0,0,0.175,0.175,0,0.263,0,0,0,0,0,0,0,0,0,0,0.175,0,0,0,0,0,0,0.123,0,0,0,0,0
788,Al0.5CoCrFe2.0NiTi0.8,BCC+FCC+ordered BCC,399,,,,866,0.45,,dx.doi.org/10.1016/j.matchar.2016.02.018,1,1,0,0,0,0.079,0,0,0,0.159,0.159,0,0.317,0,0,0,0,0,0,0,0,0,0,0.159,0,0,0,0,0,0,0.127,0,0,0,0,0
789,Al0.5CoCrFeNiTi0.6,BCC+FCC+σ+ordered BCC,526,,,,1178,0.21,,dx.doi.org/10.1016/j.matchar.2016.02.018,1,1,0,1,0,0.098,0,0,0,0.196,0.196,0,0.196,0,0,0,0,0,0,0,0,0,0,0.196,0,0,0,0,0,0,0.118,0,0,0,0,0
790,AlCrFeCoNiCuMn,,,,,,1005,15,,dx.doi.org/10.1016/j.matchar.2016.02.018,0,0,0,0,0,0.143,0,0,0,0.143,0.143,0.143,0.143,0,0,0,0,0,0.143,0,0,0,0,0.143,0,0,0,0,0,0,0,0,0,0,0,0
791,AlCrFeCoNiCuTi,,,,,,1234,9,,dx.doi.org/10.1016/j.matchar.2016.02.018,0,0,0,0,0,0.143,0,0,0,0.143,0.143,0.143,0.143,0,0,0,0,0,0,0,0,0,0,0.143,0,0,0,0,0,0,0.143,0,0,0,0,0
792,CrFeCoNiCuTi0.5,,,,,,700,21,,dx.doi.org/10.1016/j.matchar.2016.02.018,0,0,0,0,0,0,0,0,0,0.182,0.182,0.182,0.182,0,0,0,0,0,0,0,0,0,0,0.182,0,0,0,0,0,0,0.091,0,0,0,0,0
793,Al0.25CrNbTiVZr,BCC+FCC,,,,,1095,0,Test temperature = 22°C,dx.doi.org/10.1016/j.matchar.2016.09.039,1,1,0,0,0,0.048,0,0,0,0,0.19,0,0,0,0,0,0,0,0,0,0,0.19,0,0,0,0,0,0,0,0,0.19,0.19,0,0,0,0.19
794,Al0.25CrNbTiVZr,BCC+FCC,,,,,1365,0.2,Test temperature = 600°C,dx.doi.org/10.1016/j.matchar.2016.09.039,1,1,0,0,0,0.048,0,0,0,0,0.19,0,0,0,0,0,0,0,0,0,0,0.19,0,0,0,0,0,0,0,0,0.19,0.19,0,0,0,0.19
795,Al0.25CrNbTiVZr,BCC+FCC,,,,,680,55,Test temperature = 800°C,dx.doi.org/10.1016/j.matchar.2016.09.039,1,1,0,0,0,0.048,0,0,0,0,0.19,0,0,0,0,0,0,0,0,0,0,0.19,0,0,0,0,0,0,0,0,0.19,0.19,0,0,0,0.19
796,Al0.25CrNbTiVZr,BCC+FCC,,,,,130,55,Test temperature = 1000°C,dx.doi.org/10.1016/j.matchar.2016.09.039,1,1,0,0,0,0.048,0,0,0,0,0.19,0,0,0,0,0,0,0,0,0,0,0.19,0,0,0,0,0,0,0,0,0.19,0.19,0,0,0,0.19
797,Al0.25CrNbTiVZr,BCC+HCP,650,,,,,,Test temperature = 1200°C,dx.doi.org/10.1016/j.matchar.2016.09.039,0,1,1,0,0,0.048,0,0,0,0,0.19,0,0,0,0,0,0,0,0,0,0,0.19,0,0,0,0,0,0,0,0,0.19,0.19,0,0,0,0.19
798,Al0.5CrNbTiVZr,BCC+FCC,,,,,1630,0,Test temperature = 22°C,dx.doi.org/10.1016/j.matchar.2016.09.039,1,1,0,0,0,0.091,0,0,0,0,0.182,0,0,0,0,0,0,0,0,0,0,0.182,0,0,0,0,0,0,0,0,0.182,0.182,0,0,0,0.182
799,Al0.5CrNbTiVZr,BCC+FCC,,,,,1105,0,Test temperature = 600°C,dx.doi.org/10.1016/j.matchar.2016.09.039,1,1,0,0,0,0.091,0,0,0,0,0.182,0,0,0,0,0,0,0,0,0,0,0.182,0,0,0,0,0,0,0,0,0.182,0.182,0,0,0,0.182
800,Al0.5CrNbTiVZr,BCC+FCC,,,,,970,55,Test temperature = 800°C,dx.doi.org/10.1016/j.matchar.2016.09.039,1,1,0,0,0,0.091,0,0,0,0,0.182,0,0,0,0,0,0,0,0,0,0,0.182,0,0,0,0,0,0,0,0,0.182,0.182,0,0,0,0.182
801,Al0.5CrNbTiVZr,BCC+FCC,,,,,265,55,Test temperature = 1000°C,dx.doi.org/10.1016/j.matchar.2016.09.039,1,1,0,0,0,0.091,0,0,0,0,0.182,0,0,0,0,0,0,0,0,0,0,0.182,0,0,0,0,0,0,0,0,0.182,0.182,0,0,0,0.182
802,Al0.5CrNbTiVZr,BCC+HCP,660,,,,,,Test temperature = 1200°C,dx.doi.org/10.1016/j.matchar.2016.09.039,0,1,1,0,0,0.091,0,0,0,0,0.182,0,0,0,0,0,0,0,0,0,0,0.182,0,0,0,0,0,0,0,0,0.182,0.182,0,0,0,0.182
803,AlCrNbTiVZr,BCC+FCC,,,,,850,0,Test temperature = 22°C,dx.doi.org/10.1016/j.matchar.2016.09.039,1,1,0,0,0,0.167,0,0,0,0,0.167,0,0,0,0,0,0,0,0,0,0,0.167,0,0,0,0,0,0,0,0,0.167,0.167,0,0,0,0.167
804,AlCrNbTiVZr,BCC+FCC,,,,,620,0,Test temperature = 600°C,dx.doi.org/10.1016/j.matchar.2016.09.039,1,1,0,0,0,0.167,0,0,0,0,0.167,0,0,0,0,0,0,0,0,0,0,0.167,0,0,0,0,0,0,0,0,0.167,0.167,0,0,0,0.167
805,AlCrNbTiVZr,BCC+FCC,,,,,1250,0.3,Test temperature = 800°C,dx.doi.org/10.1016/j.matchar.2016.09.039,1,1,0,0,0,0.167,0,0,0,0,0.167,0,0,0,0,0,0,0,0,0,0,0.167,0,0,0,0,0,0,0,0,0.167,0.167,0,0,0,0.167
806,AlCrNbTiVZr,BCC+HCP,,,,,305,55,Test temperature = 1000°C,dx.doi.org/10.1016/j.matchar.2016.09.039,0,1,1,0,0,0.167,0,0,0,0,0.167,0,0,0,0,0,0,0,0,0,0,0.167,0,0,0,0,0,0,0,0,0.167,0.167,0,0,0,0.167
807,AlCrNbTiVZr,BCC+HCP,670,,,,,,Test temperature = 1200°C,dx.doi.org/10.1016/j.matchar.2016.09.039,0,1,1,0,0,0.167,0,0,0,0,0.167,0,0,0,0,0,0,0,0,0,0,0.167,0,0,0,0,0,0,0,0,0.167,0.167,0,0,0,0.167
808,CrNbTiVZr,BCC+FCC,,,,,795,0,Test temperature = 22°C,dx.doi.org/10.1016/j.matchar.2016.09.039,1,1,0,0,0,0,0,0,0,0,0.2,0,0,0,0,0,0,0,0,0,0,0.2,0,0,0,0,0,0,0,0,0.2,0.2,0,0,0,0.2
809,CrNbTiVZr,BCC+FCC,,,,,1260,0.2,Test temperature = 600°C,dx.doi.org/10.1016/j.matchar.2016.09.039,1,1,0,0,0,0,0,0,0,0,0.2,0,0,0,0,0,0,0,0,0,0,0.2,0,0,0,0,0,0,0,0,0.2,0.2,0,0,0,0.2
810,CrNbTiVZr,BCC+FCC,,,,,440,55,Test temperature = 800°C,dx.doi.org/10.1016/j.matchar.2016.09.039,1,1,0,0,0,0,0,0,0,0,0.2,0,0,0,0,0,0,0,0,0,0,0.2,0,0,0,0,0,0,0,0,0.2,0.2,0,0,0,0.2
811,CrNbTiVZr,BCC+FCC,,,,,95,55,Test temperature = 1000°C,dx.doi.org/10.1016/j.matchar.2016.09.039,1,1,0,0,0,0,0,0,0,0,0.2,0,0,0,0,0,0,0,0,0,0,0.2,0,0,0,0,0,0,0,0,0.2,0.2,0,0,0,0.2
812,CrNbTiVZr,BCC+FCC,520,,,,,,Test temperature = 1200°C,dx.doi.org/10.1016/j.matchar.2016.09.039,1,1,0,0,0,0,0,0,0,0,0.2,0,0,0,0,0,0,0,0,0,0,0.2,0,0,0,0,0,0,0,0,0.2,0.2,0,0,0,0.2
813,CuYZrHfAl,HCP1+HCP2+BCC,532,,,,1751,,,dx.doi.org/10.1016/j.matdes.2016.06.100,0,1,1,0,0,0.2,0,0,0,0,0,0.2,0,0,0,0.2,0,0,0,0,0,0,0,0,0,0,0,0,0,0,0,0,0,0.2,0,0.2
814,CuYZrTiAl,HCP1+BCC,480,,,,1432,,,dx.doi.org/10.1016/j.matdes.2016.06.100,0,1,1,0,0,0.2,0,0,0,0,0,0.2,0,0,0,0,0,0,0,0,0,0,0,0,0,0,0,0,0,0,0.2,0,0,0.2,0,0.2
815,CuYZrTiHf,HCP1+BCC,312,,,,1380,21.3,,dx.doi.org/10.1016/j.matdes.2016.06.100,0,1,1,0,0,0,0,0,0,0,0,0.2,0,0,0,0.2,0,0,0,0,0,0,0,0,0,0,0,0,0,0,0.2,0,0,0.2,0,0.2
816,Co2.0Mo0.5Ni2.0VW0.5,FCC+μ,376,,,,925,55,,dx.doi.org/10.1016/j.matdes.2016.07.113,1,0,0,1,0,0,0,0,0,0.333,0,0,0,0,0,0,0,0,0,0.083,0,0,0,0.333,0,0,0,0,0,0,0,0.167,0.083,0,0,0
817,Co2.0Mo0.6Ni2.0VW0.6,FCC+μ,560,,,,1411,11.8,,dx.doi.org/10.1016/j.matdes.2016.07.113,1,0,0,1,0,0,0,0,0,0.323,0,0,0,0,0,0,0,0,0,0.097,0,0,0,0.323,0,0,0,0,0,0,0,0.161,0.097,0,0,0
818,Co2.0Mo0.8Ni2.0VW0.8,FCC+μ,577,,,,1431,14.4,,dx.doi.org/10.1016/j.matdes.2016.07.113,1,0,0,1,0,0,0,0,0,0.303,0,0,0,0,0,0,0,0,0,0.121,0,0,0,0.303,0,0,0,0,0,0,0,0.152,0.121,0,0,0
819,Co2.0Mo1.5Ni2.0VW1.5,FCC+BCC+μ,583,,,,1320,13.9,,dx.doi.org/10.1016/j.matdes.2016.07.113,1,1,0,1,0,0,0,0,0,0.25,0,0,0,0,0,0,0,0,0,0.188,0,0,0,0.25,0,0,0,0,0,0,0,0.125,0.188,0,0,0
820,Co2.0Mo1.75Ni2.0VW1.75,FCC+BCC+μ,667,,,,1607,9.4,,dx.doi.org/10.1016/j.matdes.2016.07.113,1,1,0,1,0,0,0,0,0,0.235,0,0,0,0,0,0,0,0,0,0.206,0,0,0,0.235,0,0,0,0,0,0,0,0.118,0.206,0,0,0
821,Co2.0MoNi2.0VW,FCC+BCC+μ,510,,,,1371,16,,dx.doi.org/10.1016/j.matdes.2016.07.113,1,1,0,1,0,0,0,0,0,0.286,0,0,0,0,0,0,0,0,0,0.143,0,0,0,0.286,0,0,0,0,0,0,0,0.143,0.143,0,0,0
822,Al0.3CoCrFeNi,FCC,,,,,200,100,direct laser sintered,dx.doi.org/10.1016/j.msea.2015.02.072,1,0,0,0,0,0.07,0,0,0,0.233,0.233,0,0.233,0,0,0,0,0,0,0,0,0,0,0.233,0,0,0,0,0,0,0,0,0,0,0,0
823,Al0.3CoCrFeNi,FCC,,,,,200,100,arc-melted,dx.doi.org/10.1016/j.msea.2015.02.072,1,0,0,0,0,0.07,0,0,0,0.233,0.233,0,0.233,0,0,0,0,0,0,0,0,0,0,0.233,0,0,0,0,0,0,0,0,0,0,0,0
824,Al0.6CoCrFeNi,FCC+BCC,,,,,400,50,direct laser sintered,dx.doi.org/10.1016/j.msea.2015.02.072,1,1,0,0,0,0.13,0,0,0,0.217,0.217,0,0.217,0,0,0,0,0,0,0,0,0,0,0.217,0,0,0,0,0,0,0,0,0,0,0,0
825,Al0.6CoCrFeNi,FCC+BCC,,,,,400,78,arc-melted,dx.doi.org/10.1016/j.msea.2015.02.072,1,1,0,0,0,0.13,0,0,0,0.217,0.217,0,0.217,0,0,0,0,0,0,0,0,0,0,0.217,0,0,0,0,0,0,0,0,0,0,0,0
826,Al0.85CoCrFeNi,BCC,,,,,1400,25,direct laser sintered,dx.doi.org/10.1016/j.msea.2015.02.072,0,1,0,0,0,0.175,0,0,0,0.206,0.206,0,0.206,0,0,0,0,0,0,0,0,0,0,0.206,0,0,0,0,0,0,0,0,0,0,0,0
827,Al0.85CoCrFeNi,BCC,,,,,1400,25,arc-melted,dx.doi.org/10.1016/j.msea.2015.02.072,0,1,0,0,0,0.175,0,0,0,0.206,0.206,0,0.206,0,0,0,0,0,0,0,0,0,0,0.206,0,0,0,0,0,0,0,0,0,0,0,0
828,NiCoFeCr,FCC,,800,,,2400,,induction melting (Note: Yield Strength was estimated from nano-indentation),dx.doi.org/10.1016/j.msea.2016.05.082,1,0,0,0,0,0,0,0,0,0.25,0.25,0,0.25,0,0,0,0,0,0,0,0,0,0,0.25,0,0,0,0,0,0,0,0,0,0,0,0
829,NiCoFeCrAl,FCC+BCC,,1860,,,5580,,induction melting (Note: Yield Strength was estimated from nano-indentation),dx.doi.org/10.1016/j.msea.2016.05.082,1,1,0,0,0,0.2,0,0,0,0.2,0.2,0,0.2,0,0,0,0,0,0,0,0,0,0,0.2,0,0,0,0,0,0,0,0,0,0,0,0
830,NiCoFeCrGa,FCC+BCC,,1360,,,4080,,induction melting (Note: Yield Strength was estimated from nano-indentation),dx.doi.org/10.1016/j.msea.2016.05.082,1,1,0,0,0,0,0,0,0,0.2,0.2,0,0.2,0.2,0,0,0,0,0,0,0,0,0,0.2,0,0,0,0,0,0,0,0,0,0,0,0
831,NiCoFeCrGe,FCC+BCC,,1130,,,3390,,induction melting,dx.doi.org/10.1016/j.msea.2016.05.082,1,1,0,0,0,0,0,0,0,0.2,0.2,0,0.2,0,0.2,0,0,0,0,0,0,0,0,0.2,0,0,0,0,0,0,0,0,0,0,0,0
832,NiCoFeCrSn,FCC+BCC,,1830,,,5490,,induction melting,dx.doi.org/10.1016/j.msea.2016.05.082,1,1,0,0,0,0,0,0,0,0.2,0.2,0,0.2,0,0,0,0,0,0,0,0,0,0,0.2,0,0,0,0,0.2,0,0,0,0,0,0,0
833,Nb16.7Ni16.7Ti16.7Co16.7Zr16.7Hf16.7,FCC+BCC+NbNi intermetallic,515.5,,,,,,As-cast,dx.doi.org/10.1016/j.pnsc.2015.09.001,1,1,0,1,0,0,0,0,0,0.167,0,0,0,0,0,0.167,0,0,0,0,0,0.167,0,0.167,0,0,0,0,0,0,0.167,0,0,0,0,0.167
834,Nb16.7Ni16.7Ti16.7Co16.7Zr16.7Hf16.7,FCC+BCC+NbNi intermetallic,520.1,,,,,,Annealed,dx.doi.org/10.1016/j.pnsc.2015.09.001,1,1,0,1,0,0,0,0,0,0.167,0,0,0,0,0,0.167,0,0,0,0,0,0.167,0,0.167,0,0,0,0,0,0,0.167,0,0,0,0,0.167
835,Nb20.0Ni20.0Ti20.0Co20.0Zr20.0,BCC,489.2,,,,1385,8,Test temperature = 600 °C,dx.doi.org/10.1016/j.pnsc.2015.09.001,0,1,0,0,0,0,0,0,0,0.2,0,0,0,0,0,0,0,0,0,0,0,0.2,0,0.2,0,0,0,0,0,0,0.2,0,0,0,0,0.2
