Repository: mahata-lab/Tungsten-Ductile-Brittle-Temperature

Classification of room temperature ductility in tungsten containing high entropy alloys using rule of mixtures alloy features

Dataset_Building.ipynb
- Combine the three experimental datasets (all included in Datasets) and prepare them for use in classification
- Calculate alloy features using Rule of Mixtures (RoM) to make datasets for training

Ductility_Classification.ipynb
- Analysis on the dataset
  
- Classification
  1. Random forest
  2. Logistic regression
  3. Suport Vector Classification
  
- Explore Design Space
  


Datasets

The DFT runs are available in https://zenodo.org/records/20835365

File: Experimental_Datasets/MPEA_parsed_mechanical_database.csv (part 5 of 8)
,Composition,Phases present,Hardness (HVN),Yield Strength (MPa),Ultimate Tensile Strength (MPa),Elongation (%),Compressive strength (MPa),Plasticity (%) - Compressive,Note on any unqiue processing or data features,Source,FCC,BCC,HCP,IM,Ag,Al,B,C,Ca,Co,Cr,Cu,Fe,Ga,Ge,Hf,Li,Mg,Mn,Mo,N,Nb,Nd,Ni,Pd,Re,Sc,Si,Sn,Ta,Ti,V,W,Y,Zn,Zr
836,Nb20.0Ni20.0Ti20.0Co20.0Zr20.0,BCC,489.2,,,,668,55,Test temperature = 700 °C,dx.doi.org/10.1016/j.pnsc.2015.09.001,0,1,0,0,0,0,0,0,0,0.2,0,0,0,0,0,0,0,0,0,0,0,0.2,0,0.2,0,0,0,0,0,0,0.2,0,0,0,0,0.2
837,Nb20.0Ni20.0Ti20.0Co20.0Zr20.0,BCC,489.2,,,,427,55,Test temperature = 800 °C,dx.doi.org/10.1016/j.pnsc.2015.09.001,0,1,0,0,0,0,0,0,0,0.2,0,0,0,0,0,0,0,0,0,0,0,0.2,0,0.2,0,0,0,0,0,0,0.2,0,0,0,0,0.2
838,Nb20.0Ni20.0Ti20.0Co20.0Zr20.0,BCC,489.2,,,,213,55,Test temperature = 900 °C,dx.doi.org/10.1016/j.pnsc.2015.09.001,0,1,0,0,0,0,0,0,0,0.2,0,0,0,0,0,0,0,0,0,0,0,0.2,0,0.2,0,0,0,0,0,0,0.2,0,0,0,0,0.2
839,Nb20.0Ni20.0Ti20.0Co20.0Zr20.0,BCC,489.2,,,,60,55,Test temperature = 1000 °C,dx.doi.org/10.1016/j.pnsc.2015.09.001,0,1,0,0,0,0,0,0,0,0.2,0,0,0,0,0,0,0,0,0,0,0,0.2,0,0.2,0,0,0,0,0,0,0.2,0,0,0,0,0.2
840,Nb20.0Ni20.0Ti20.0Co20.0Zr20.0,BCC,527.3,,,,,,As-cast,dx.doi.org/10.1016/j.pnsc.2015.09.001,0,1,0,0,0,0,0,0,0,0.2,0,0,0,0,0,0,0,0,0,0,0,0.2,0,0.2,0,0,0,0,0,0,0.2,0,0,0,0,0.2
841,Ni43.0Mn46.0Sn11.0,,,,,,556,2.4,,dx.doi.org/10.1016/j.scriptamat.2013.11.009,0,0,0,0,0,0,0,0,0,0,0,0,0,0,0,0,0,0,0.46,0,0,0,0,0.43,0,0,0,0,0.11,0,0,0,0,0,0,0
842,Ni43.0Mn46.0Sn11.0C2.0,,,,,,731,2.7,,dx.doi.org/10.1016/j.scriptamat.2013.11.009,0,0,0,0,0,0,0,0.02,0,0,0,0,0,0,0,0,0,0,0.451,0,0,0,0,0.422,0,0,0,0,0.108,0,0,0,0,0,0,0
843,Ni43.0Mn46.0Sn11.0C4.0,,,,,,995,3.2,,dx.doi.org/10.1016/j.scriptamat.2013.11.009,0,0,0,0,0,0,0,0.038,0,0,0,0,0,0,0,0,0,0,0.442,0,0,0,0,0.413,0,0,0,0,0.106,0,0,0,0,0,0,0
844,Ni43.0Mn46.0Sn11.0C8.0,,,,,,1016,3.25,,dx.doi.org/10.1016/j.scriptamat.2013.11.009,0,0,0,0,0,0,0,0.074,0,0,0,0,0,0,0,0,0,0,0.426,0,0,0,0,0.398,0,0,0,0,0.102,0,0,0,0,0,0,0
845,Al0.5NbTiVZr,BCC+Laves,500,,,,960,4,Homogenised,dx.doi.org/10.1179/1743284715Y.0000000032,0,1,0,1,0,0.111,0,0,0,0,0,0,0,0,0,0,0,0,0,0,0,0.222,0,0,0,0,0,0,0,0,0.222,0.222,0,0,0,0.222
846,Al0.5NbTiVZr,BCC+Laves,470,,,,,,As-solidified,dx.doi.org/10.1179/1743284715Y.0000000032,0,1,0,1,0,0.111,0,0,0,0,0,0,0,0,0,0,0,0,0,0,0,0.222,0,0,0,0,0,0,0,0,0.222,0.222,0,0,0,0.222
847,Al1.5NbTiVZr,BCC+Laves,630,,,,,0,Homogenised,dx.doi.org/10.1179/1743284715Y.0000000032,0,1,0,1,0,0.273,0,0,0,0,0,0,0,0,0,0,0,0,0,0,0,0.182,0,0,0,0,0,0,0,0,0.182,0.182,0,0,0,0.182
848,Al1.5NbTiVZr,BCC+Laves,620,,,,,,As-solidified,dx.doi.org/10.1179/1743284715Y.0000000032,0,1,0,1,0,0.273,0,0,0,0,0,0,0,0,0,0,0,0,0,0,0,0.182,0,0,0,0,0,0,0,0,0.182,0.182,0,0,0,0.182
849,AlNbTiVZr,BCC+Laves,550,,,,1080,2.3,Homogenised,dx.doi.org/10.1179/1743284715Y.0000000032,0,1,0,1,0,0.2,0,0,0,0,0,0,0,0,0,0,0,0,0,0,0,0.2,0,0,0,0,0,0,0,0,0.2,0.2,0,0,0,0.2
850,AlNbTiVZr,BCC+Laves,540,,,,,,As-solidified,dx.doi.org/10.1179/1743284715Y.0000000032,0,1,0,1,0,0.2,0,0,0,0,0,0,0,0,0,0,0,0,0,0,0,0.2,0,0,0,0,0,0,0,0,0.2,0.2,0,0,0,0.2
851,NbTiVZr,BCC,460,,,,1320,4.2,Homogenised,dx.doi.org/10.1179/1743284715Y.0000000032,0,1,0,0,0,0,0,0,0,0,0,0,0,0,0,0,0,0,0,0,0,0.25,0,0,0,0,0,0,0,0,0.25,0.25,0,0,0,0.25
852,NbTiVZr,BCC+Laves,380,,,,,,As-solidified,dx.doi.org/10.1179/1743284715Y.0000000032,0,1,0,1,0,0,0,0,0,0,0,0,0,0,0,0,0,0,0,0,0,0.25,0,0,0,0,0,0,0,0,0.25,0.25,0,0,0,0.25
853,W0.5Ni2.0Co2.0CrMo0.5,FCC+μ+σ(MoNi4),306.8,,,,250,55,vacuum arc melting,dx.doi.org/10.4028/www.scientific.net/MSF.816.324,1,0,0,1,0,0,0,0,0,0.333,0.167,0,0,0,0,0,0,0,0,0.083,0,0,0,0.333,0,0,0,0,0,0,0,0,0.083,0,0,0
854,W0.5Ni2.0Co2.0VCr0.5,FCC+Laves,255.88,,,,750,,vacuum arc melting,dx.doi.org/10.4028/www.scientific.net/MSF.816.324,1,0,0,1,0,0,0,0,0,0.333,0.083,0,0,0,0,0,0,0,0,0,0,0,0,0.333,0,0,0,0,0,0,0,0.167,0.083,0,0,0
855,W0.5Ni2.0Co2.0VMo0.5,FCC+BCC+Laves,376.1,,,,1000,55,vacuum arc melting,dx.doi.org/10.4028/www.scientific.net/MSF.816.324,1,1,0,1,0,0,0,0,0,0.333,0,0,0,0,0,0,0,0,0,0.083,0,0,0,0.333,0,0,0,0,0,0,0,0.167,0.083,0,0,0
856,CoFeNi1.2VMo,,602,,,,2000,7.5,vacuum arc melting,dx.doi.org/10.1016/j.jallcom.2015.07.185,0,0,0,0,0,0,0,0,0,0.192,0,0,0.192,0,0,0,0,0,0,0.192,0,0,0,0.231,0,0,0,0,0,0,0,0.192,0,0,0,0
857,CoFeNi1.4VMo,,537.53,,,,2000,7.5,vacuum arc melting,dx.doi.org/10.1016/j.jallcom.2015.07.185,0,0,0,0,0,0,0,0,0,0.185,0,0,0.185,0,0,0,0,0,0,0.185,0,0,0,0.259,0,0,0,0,0,0,0,0.185,0,0,0,0
858,CoFeNi1.6VMo,,520.4,,,,1900,8,vacuum arc melting,dx.doi.org/10.1016/j.jallcom.2015.07.185,0,0,0,0,0,0,0,0,0,0.179,0,0,0.179,0,0,0,0,0,0,0.179,0,0,0,0.286,0,0,0,0,0,0,0,0.179,0,0,0,0
859,CoFeNi1.8VMo,,510.3,,,,1900,9,vacuum arc melting,dx.doi.org/10.1016/j.jallcom.2015.07.185,0,0,0,0,0,0,0,0,0,0.172,0,0,0.172,0,0,0,0,0,0,0.172,0,0,0,0.31,0,0,0,0,0,0,0,0.172,0,0,0,0
860,CoFeNi2.0VMo,,382.27,,,,679.1,24.7,vacuum arc melting,dx.doi.org/10.1016/j.jallcom.2015.07.185,0,0,0,0,0,0,0,0,0,0.167,0,0,0.167,0,0,0,0,0,0,0.167,0,0,0,0.333,0,0,0,0,0,0,0,0.167,0,0,0,0
861,CoFeNiV,,238.07,,,,428.3,80,vacuum arc melting,dx.doi.org/10.1016/j.jallcom.2015.07.185,0,0,0,0,0,0,0,0,0,0.25,0,0,0.25,0,0,0,0,0,0,0,0,0,0,0.25,0,0,0,0,0,0,0,0.25,0,0,0,0
862,CoFeNiVMo,,624.6,,,,2000,7.5,vacuum arc melting,dx.doi.org/10.1016/j.jallcom.2015.07.185,0,0,0,0,0,0,0,0,0,0.2,0,0,0.2,0,0,0,0,0,0,0.2,0,0,0,0.2,0,0,0,0,0,0,0,0.2,0,0,0,0
863,CoFeNiVMo0.2,,267.28,,,,686.9,80,vacuum arc melting,dx.doi.org/10.1016/j.jallcom.2015.07.185,0,0,0,0,0,0,0,0,0,0.238,0,0,0.238,0,0,0,0,0,0,0.048,0,0,0,0.238,0,0,0,0,0,0,0,0.238,0,0,0,0
864,CoFeNiVMo0.4,,402.45,,,,1300,19.7,vacuum arc melting,dx.doi.org/10.1016/j.jallcom.2015.07.185,0,0,0,0,0,0,0,0,0,0.227,0,0,0.227,0,0,0,0,0,0,0.091,0,0,0,0.227,0,0,0,0,0,0,0,0.227,0,0,0,0
865,CoFeNiVMo0.6,,556.68,,,,1900,7.5,vacuum arc melting,dx.doi.org/10.1016/j.jallcom.2015.07.185,0,0,0,0,0,0,0,0,0,0.217,0,0,0.217,0,0,0,0,0,0,0.13,0,0,0,0.217,0,0,0,0,0,0,0,0.217,0,0,0,0
866,CoFeNiVMo0.8,,605.63,,,,2100,7.5,vacuum arc melting,dx.doi.org/10.1016/j.jallcom.2015.07.185,0,0,0,0,0,0,0,0,0,0.208,0,0,0.208,0,0,0,0,0,0,0.167,0,0,0,0.208,0,0,0,0,0,0,0,0.208,0,0,0,0
867,CrFeNi2.0V0.5W,,305,,,,900,70,vacuum arc melting,dx.doi.org/10.1007/s11665-015-1767-8,0,0,0,0,0,0,0,0,0,0,0.182,0,0.182,0,0,0,0,0,0,0,0,0,0,0.364,0,0,0,0,0,0,0,0.091,0.182,0,0,0
868,CrFeNi2.0V0.5W0.25,,226,,,,410,70,vacuum arc melting,dx.doi.org/10.1007/s11665-015-1767-8,0,0,0,0,0,0,0,0,0,0,0.211,0,0.211,0,0,0,0,0,0,0,0,0,0,0.421,0,0,0,0,0,0,0,0.105,0.053,0,0,0
869,CrFeNi2.0V0.5W0.5,,289.3,,,,520,70,vacuum arc melting,dx.doi.org/10.1007/s11665-015-1767-8,0,0,0,0,0,0,0,0,0,0,0.2,0,0.2,0,0,0,0,0,0,0,0,0,0,0.4,0,0,0,0,0,0,0,0.1,0.1,0,0,0
870,CrFeNi2.0V0.5W0.75,,289.3,,,,700,70,vacuum arc melting,dx.doi.org/10.1007/s11665-015-1767-8,0,0,0,0,0,0,0,0,0,0,0.19,0,0.19,0,0,0,0,0,0,0,0,0,0,0.381,0,0,0,0,0,0,0,0.095,0.143,0,0,0
871,CrFeNiV0.5W,,633,,,,2240,7.28,vacuum arc melting,dx.doi.org/10.1007/s11665-015-1767-8,0,0,0,0,0,0,0,0,0,0,0.222,0,0.222,0,0,0,0,0,0,0,0,0,0,0.222,0,0,0,0,0,0,0,0.111,0.222,0,0,0
872,CrFeNiV0.5W0.25,,869,,,,1113,3.28,vacuum arc melting,dx.doi.org/10.1007/s11665-015-1767-8,0,0,0,0,0,0,0,0,0,0,0.267,0,0.267,0,0,0,0,0,0,0,0,0,0,0.267,0,0,0,0,0,0,0,0.133,0.067,0,0,0
873,CrFeNiV0.5W0.5,,777,,,,1306,4.49,vacuum arc melting,dx.doi.org/10.1007/s11665-015-1767-8,0,0,0,0,0,0,0,0,0,0,0.25,0,0.25,0,0,0,0,0,0,0,0,0,0,0.25,0,0,0,0,0,0,0,0.125,0.125,0,0,0
874,CrFeNiV0.5W0.75,,783,,,,1599,6,vacuum arc melting,dx.doi.org/10.1007/s11665-015-1767-8,0,0,0,0,0,0,0,0,0,0,0.235,0,0.235,0,0,0,0,0,0,0,0,0,0,0.235,0,0,0,0,0,0,0,0.118,0.176,0,0,0
875,CoCrFeNiNb0.103,FCC + Laves,,317,622,19.2,,,,http://dx.doi.org/10.1016/j.intermet.2015.01.004,1,0,0,1,0,0,0,0,0,0.244,0.244,0,0.244,0,0,0,0,0,0,0,0,0.025,0,0.244,0,0,0,0,0,0,0,0,0,0,0,0
876,CoCrFeNiNb0.155,FCC + Laves,,321,744,23.3,,,,http://dx.doi.org/10.1016/j.intermet.2015.01.004,1,0,0,1,0,0,0,0,0,0.241,0.241,0,0.241,0,0,0,0,0,0,0,0,0.037,0,0.241,0,0,0,0,0,0,0,0,0,0,0,0
877,CoCrFeNiNb0.206,FCC + Laves,,402,807,8.6,,,,http://dx.doi.org/10.1016/j.intermet.2015.01.004,1,0,0,1,0,0,0,0,0,0.238,0.238,0,0.238,0,0,0,0,0,0,0,0,0.049,0,0.238,0,0,0,0,0,0,0,0,0,0,0,0
878,CoCrFeNiNb0.309,FCC + Laves,,478,879,3.5,,,,http://dx.doi.org/10.1016/j.intermet.2015.01.004,1,0,0,1,0,0,0,0,0,0.232,0.232,0,0.232,0,0,0,0,0,0,0,0,0.072,0,0.232,0,0,0,0,0,0,0,0,0,0,0,0
879,CoCrFeNiNb0.412,FCC + Laves,,637,1004,1.3,,,,http://dx.doi.org/10.1016/j.intermet.2015.01.004,1,0,0,1,0,0,0,0,0,0.227,0.227,0,0.227,0,0,0,0,0,0,0,0,0.093,0,0.227,0,0,0,0,0,0,0,0,0,0,0,0
880,CoCrFeNiAl,BCC+FCC,625,,,,1907,,mechanical alloying + plasma spark sintering,http://dx.doi.org/10.1016/j.jallcom.2013.11.146,1,1,0,0,0,0.2,0,0,0,0.2,0.2,0,0.2,0,0,0,0,0,0,0,0,0,0,0.2,0,0,0,0,0,0,0,0,0,0,0,0
881,FeCrNiCoCu0.5Al0.5,,245,,,,340,,,http://dx.doi.org/10.1016/j.jallcom.2014.06.090,0,0,0,0,0,0.1,0,0,0,0.2,0.2,0.1,0.2,0,0,0,0,0,0,0,0,0,0,0.2,0,0,0,0,0,0,0,0,0,0,0,0
882,FeCrNiCoCu0.5Al0.7,FCC+BCC,320,,,,630,42.7,,http://dx.doi.org/10.1016/j.jallcom.2014.06.090,1,1,0,0,0,0.135,0,0,0,0.192,0.192,0.096,0.192,0,0,0,0,0,0,0,0,0,0,0.192,0,0,0,0,0,0,0,0,0,0,0,0
883,FeCrNiCoCu0.5Al0.75,FCC+BCC,350,,,,820,28,,http://dx.doi.org/10.1016/j.jallcom.2014.06.090,1,1,0,0,0,0.143,0,0,0,0.19,0.19,0.095,0.19,0,0,0,0,0,0,0,0,0,0,0.19,0,0,0,0,0,0,0,0,0,0,0,0
884,FeCrNiCoCu0.5Al0.8,FCC+BCC,410,,,,1150,27,,http://dx.doi.org/10.1016/j.jallcom.2014.06.090,1,1,0,0,0,0.151,0,0,0,0.189,0.189,0.094,0.189,0,0,0,0,0,0,0,0,0,0,0.189,0,0,0,0,0,0,0,0,0,0,0,0
885,FeCrNiCoCu0.5Al0.9,FCC+BCC,570,,,,1345,9,,http://dx.doi.org/10.1016/j.jallcom.2014.06.090,1,1,0,0,0,0.167,0,0,0,0.185,0.185,0.093,0.185,0,0,0,0,0,0,0,0,0,0,0.185,0,0,0,0,0,0,0,0,0,0,0,0
886,FeCrNiCoCu0.5Al,,582,,,,1355,9,,http://dx.doi.org/10.1016/j.jallcom.2014.06.090,0,0,0,0,0,0.182,0,0,0,0.182,0.182,0.091,0.182,0,0,0,0,0,0,0,0,0,0,0.182,0,0,0,0,0,0,0,0,0,0,0,0
887,FeCrNiCoAl,BCC,555,,,,,21,,http://dx.doi.org/10.1016/j.jallcom.2014.06.090,0,1,0,0,0,0.2,0,0,0,0.2,0.2,0,0.2,0,0,0,0,0,0,0,0,0,0,0.2,0,0,0,0,0,0,0,0,0,0,0,0
888,FeCrNiCoAlCu0.1,BCC,575,,,,,15.8,,http://dx.doi.org/10.1016/j.jallcom.2014.06.090,0,1,0,0,0,0.196,0,0,0,0.196,0.196,0.02,0.196,0,0,0,0,0,0,0,0,0,0,0.196,0,0,0,0,0,0,0,0,0,0,0,0
889,FeCrNiCoAl0.5Cu0.5,FCC,245,,,,325,,,http://dx.doi.org/10.1016/j.jallcom.2014.06.090,1,0,0,0,0,0.1,0,0,0,0.2,0.2,0.1,0.2,0,0,0,0,0,0,0,0,0,0,0.2,0,0,0,0,0,0,0,0,0,0,0,0
890,FeCrNiCoAl0.5Cu0.75,FCC,245,,,,320,,,http://dx.doi.org/10.1016/j.jallcom.2014.06.090,1,0,0,0,0,0.095,0,0,0,0.19,0.19,0.143,0.19,0,0,0,0,0,0,0,0,0,0,0.19,0,0,0,0,0,0,0,0,0,0,0,0
891,FeCrNiCoAl0.5Cu,FCC,275,,,,350,,,http://dx.doi.org/10.1016/j.jallcom.2014.06.090,1,0,0,0,0,0.091,0,0,0,0.182,0.182,0.182,0.182,0,0,0,0,0,0,0,0,0,0,0.182,0,0,0,0,0,0,0,0,0,0,0,0
892,Al0.5CoCrCuFeNiSi0.0,FCC+BCC,263,,,,1260,35,,http://dx.doi.org/10.1016/j.jallcom.2014.11.085,1,1,0,0,0,0.091,0,0,0,0.182,0.182,0.182,0.182,0,0,0,0,0,0,0,0,0,0,0.182,0,0,0,0,0,0,0,0,0,0,0,0
893,Al0.5CoCrCuFeNiSi0.4,FCC+BCC,420,,,,1790,23,,http://dx.doi.org/10.1016/j.jallcom.2014.11.085,1,1,0,0,0,0.085,0,0,0,0.169,0.169,0.169,0.169,0,0,0,0,0,0,0,0,0,0,0.169,0,0,0,0.068,0,0,0,0,0,0,0,0
894,Al0.5CoCrCuFeNiSi0.8,FCC+BCC,653,,,,1006,3.7,,http://dx.doi.org/10.1016/j.jallcom.2014.11.085,1,1,0,0,0,0.079,0,0,0,0.159,0.159,0.159,0.159,0,0,0,0,0,0,0,0,0,0,0.159,0,0,0,0.127,0,0,0,0,0,0,0,0
895,Al0.25CrNbTiVZr,BCC +C14 (hcp) Laves,650,,,,1095,0,"anenealing at 1200C, compression tests @22C",http://dx.doi.org/10.1016/j.matchar.2016.09.039,0,1,1,0,0,0.048,0,0,0,0,0.19,0,0,0,0,0,0,0,0,0,0,0.19,0,0,0,0,0,0,0,0,0.19,0.19,0,0,0,0.19
896,Al0.25CrNbTiVZr,BCC +C14 (hcp) Laves,650,,,,1365,0.2,"anenealing at 1200C, compression tests @600C",http://dx.doi.org/10.1016/j.matchar.2016.09.039,0,1,1,0,0,0.048,0,0,0,0,0.19,0,0,0,0,0,0,0,0,0,0,0.19,0,0,0,0,0,0,0,0,0.19,0.19,0,0,0,0.19
897,Al0.25CrNbTiVZr,BCC +C14 (hcp) Laves,650,,,,680,55,"anenealing at 1200C, compression tests @800C",http://dx.doi.org/10.1016/j.matchar.2016.09.039,0,1,1,0,0,0.048,0,0,0,0,0.19,0,0,0,0,0,0,0,0,0,0,0.19,0,0,0,0,0,0,0,0,0.19,0.19,0,0,0,0.19
898,Al0.25CrNbTiVZr,BCC +C14 (hcp) Laves,650,,,,130,55,"anenealing at 1200C, compression tests @1000C",http://dx.doi.org/10.1016/j.matchar.2016.09.039,0,1,1,0,0,0.048,0,0,0,0,0.19,0,0,0,0,0,0,0,0,0,0,0.19,0,0,0,0,0,0,0,0,0.19,0.19,0,0,0,0.19
899,Al0.5CrNbTiVZr,BCC +C14 (hcp) Laves,660,,,,1630,0,"anenealing at 1200C, compression tests @22C",http://dx.doi.org/10.1016/j.matchar.2016.09.039,0,1,1,0,0,0.091,0,0,0,0,0.182,0,0,0,0,0,0,0,0,0,0,0.182,0,0,0,0,0,0,0,0,0.182,0.182,0,0,0,0.182
900,Al0.5CrNbTiVZr,BCC +C14 (hcp) Laves,660,,,,1105,0,"anenealing at 1200C, compression tests @600C",http://dx.doi.org/10.1016/j.matchar.2016.09.039,0,1,1,0,0,0.091,0,0,0,0,0.182,0,0,0,0,0,0,0,0,0,0,0.182,0,0,0,0,0,0,0,0,0.182,0.182,0,0,0,0.182
901,Al0.5CrNbTiVZr,BCC +C14 (hcp) Laves,660,,,,970,55,"anenealing at 1200C, compression tests @800C",http://dx.doi.org/10.1016/j.matchar.2016.09.039,0,1,1,0,0,0.091,0,0,0,0,0.182,0,0,0,0,0,0,0,0,0,0,0.182,0,0,0,0,0,0,0,0,0.182,0.182,0,0,0,0.182
902,Al0.5CrNbTiVZr,BCC +C14 (hcp) Laves,660,,,,265,55,"anenealing at 1200C, compression tests @1000C",http://dx.doi.org/10.1016/j.matchar.2016.09.039,0,1,1,0,0,0.091,0,0,0,0,0.182,0,0,0,0,0,0,0,0,0,0,0.182,0,0,0,0,0,0,0,0,0.182,0.182,0,0,0,0.182
903,AlCrNbTiVZr,BCC +C14 (hcp) Laves,670,,,,850,0,"anenealing at 1200C, compression tests @22C",http://dx.doi.org/10.1016/j.matchar.2016.09.039,0,1,1,0,0,0.167,0,0,0,0,0.167,0,0,0,0,0,0,0,0,0,0,0.167,0,0,0,0,0,0,0,0,0.167,0.167,0,0,0,0.167
904,AlCrNbTiVZr,BCC +C14 (hcp) Laves,670,,,,620,0,"anenealing at 1200C, compression tests @600C",http://dx.doi.org/10.1016/j.matchar.2016.09.039,0,1,1,0,0,0.167,0,0,0,0,0.167,0,0,0,0,0,0,0,0,0,0,0.167,0,0,0,0,0,0,0,0,0.167,0.167,0,0,0,0.167
905,AlCrNbTiVZr,BCC +C14 (hcp) Laves,670,,,,1250,0.3,"anenealing at 1200C, compression tests @800C",http://dx.doi.org/10.1016/j.matchar.2016.09.039,0,1,1,0,0,0.167,0,0,0,0,0.167,0,0,0,0,0,0,0,0,0,0,0.167,0,0,0,0,0,0,0,0,0.167,0.167,0,0,0,0.167
906,AlCrNbTiVZr,BCC +C14 (hcp) Laves,670,,,,305,55,"anenealing at 1200C, compression tests @1000C",http://dx.doi.org/10.1016/j.matchar.2016.09.039,0,1,1,0,0,0.167,0,0,0,0,0.167,0,0,0,0,0,0,0,0,0,0,0.167,0,0,0,0,0,0,0,0,0.167,0.167,0,0,0,0.167
907,CrNbTiVZr,BCC+FCC,520,,,,795,0,"anenealing at 1200C, compression tests @600C",http://dx.doi.org/10.1016/j.matchar.2016.09.039,1,1,0,0,0,0,0,0,0,0,0.2,0,0,0,0,0,0,0,0,0,0,0.2,0,0,0,0,0,0,0,0,0.2,0.2,0,0,0,0.2
908,CrNbTiVZr,BCC+FCC,520,,,,1260,0.2,"anenealing at 1200C, compression tests @22C",http://dx.doi.org/10.1016/j.matchar.2016.09.039,1,1,0,0,0,0,0,0,0,0,0.2,0,0,0,0,0,0,0,0,0,0,0.2,0,0,0,0,0,0,0,0,0.2,0.2,0,0,0,0.2
909,CrNbTiVZr,BCC+FCC,520,,,,440,55,"anenealing at 1200C, compression tests @800C",http://dx.doi.org/10.1016/j.matchar.2016.09.039,1,1,0,0,0,0,0,0,0,0,0.2,0,0,0,0,0,0,0,0,0,0,0.2,0,0,0,0,0,0,0,0,0.2,0.2,0,0,0,0.2
910,CrNbTiVZr,BCC+FCC,520,,,,95,55,"anenealing at 1200C, compression tests @1000C",http://dx.doi.org/10.1016/j.matchar.2016.09.039,1,1,0,0,0,0,0,0,0,0,0.2,0,0,0,0,0,0,0,0,0,0,0.2,0,0,0,0,0,0,0,0,0.2,0.2,0,0,0,0.2
911,AlCoCrFeNi,,534,,,,1378.9,22.7,vacuum arc melted,http://dx.doi.org/10.1016/j.matdes.2013.12.048,0,0,0,0,0,0.2,0,0,0,0.2,0.2,0,0.2,0,0,0,0,0,0,0,0,0,0,0.2,0,0,0,0,0,0,0,0,0,0,0,0
912,AlCoCrFeNiV0.2,,557.6,,,,1492.4,26.8,vacuum arc melted,http://dx.doi.org/10.1016/j.matdes.2013.12.048,0,0,0,0,0,0.192,0,0,0,0.192,0.192,0,0.192,0,0,0,0,0,0,0,0,0,0,0.192,0,0,0,0,0,0,0,0.038,0,0,0,0
913,AlCoCrFeNiV0.5,,591.3,,,,1597.7,5.1,vacuum arc melted,http://dx.doi.org/10.1016/j.matdes.2013.12.048,0,0,0,0,0,0.182,0,0,0,0.182,0.182,0,0.182,0,0,0,0,0,0,0,0,0,0,0.182,0,0,0,0,0,0,0,0.091,0,0,0,0
914,AlCoCrFeNiV0.8,,624.8,,,,1695.8,5.7,vacuum arc melted,http://dx.doi.org/10.1016/j.matdes.2013.12.048,0,0,0,0,0,0.172,0,0,0,0.172,0.172,0,0.172,0,0,0,0,0,0,0,0,0,0,0.172,0,0,0,0,0,0,0,0.138,0,0,0,0
915,AlCoCrFeNiV,,648.8,,,,1726.5,0.7,vacuum arc melted,http://dx.doi.org/10.1016/j.matdes.2013.12.048,0,0,0,0,0,0.167,0,0,0,0.167,0.167,0,0.167,0,0,0,0,0,0,0,0,0,0,0.167,0,0,0,0,0,0,0,0.167,0,0,0,0
916,Al10.0Co25.0Cr8.0Fe15.0Ni36.0Ti6.0,FCC,340,,,,,,As cast,http://repository.yu.edu.jo/bitstream/123456789/911/1/633659.pdf,1,0,0,0,0,0.1,0,0,0,0.25,0.08,0,0.15,0,0,0,0,0,0,0,0,0,0,0.36,0,0,0,0,0,0,0.06,0,0,0,0,0
917,Al23.0Co15.0Cr23.0Cu8.0Fe15.0Ni16.0,BCC,625,,,,,,As cast,http://repository.yu.edu.jo/bitstream/123456789/911/1/633659.pdf,0,1,0,0,0,0.23,0,0,0,0.15,0.23,0.08,0.15,0,0,0,0,0,0,0,0,0,0,0.16,0,0,0,0,0,0,0,0,0,0,0,0
918,Al8.0Co17.0Cr17.0Cu8.0Fe17.0Ni33.0,FCC,260,,,,,,As cast,http://repository.yu.edu.jo/bitstream/123456789/911/1/633659.pdf,1,0,0,0,0,0.08,0,0,0,0.17,0.17,0.08,0.17,0,0,0,0,0,0,0,0,0,0,0.33,0,0,0,0,0,0,0,0,0,0,0,0
919,Al8.0Co18.0Cr14.0Cu8.0Fe17.0Ni33.0MoTiW,FCC,230,,,,,,As cast,http://repository.yu.edu.jo/bitstream/123456789/911/1/633659.pdf,1,0,0,0,0,0.079,0,0,0,0.178,0.139,0.079,0.168,0,0,0,0,0,0,0.01,0,0,0,0.327,0,0,0,0,0,0,0.01,0,0.01,0,0,0
920,AlCoCrFeNi,BCC,570,,,,,,As cast,http://repository.yu.edu.jo/bitstream/123456789/911/1/633659.pdf,0,1,0,0,0,0.2,0,0,0,0.2,0.2,0,0.2,0,0,0,0,0,0,0,0,0,0,0.2,0,0,0,0,0,0,0,0,0,0,0,0
921,AlCoCuCrFeNi,BCC,415,,,,,,As cast,http://repository.yu.edu.jo/bitstream/123456789/911/1/633659.pdf,0,1,0,0,0,0.167,0,0,0,0.167,0.167,0.167,0.167,0,0,0,0,0,0,0,0,0,0,0.167,0,0,0,0,0,0,0,0,0,0,0,0
922,Al0.2Si0.2CrFeCoNiCu0.8,FCC,,,,,500,50,,dx.doi.org/10.1016/j.matdes.2015.11.013,1,0,0,0,0,0.038,0,0,0,0.192,0.192,0.154,0.192,0,0,0,0,0,0,0,0,0,0,0.192,0,0,0,0.038,0,0,0,0,0,0,0,0
923,Al0.4Si0.2CrFeCoNCu0.6,FCC,,,,,550,50,,dx.doi.org/10.1016/j.matdes.2015.11.013,1,0,0,0,0,0.077,0,0,0,0.192,0.192,0.115,0.192,0,0,0,0,0,0,0,0.192,0,0,0,0,0,0,0.038,0,0,0,0,0,0,0,0
924,Al0.5Si0.2CrFeCoNCu0.5,FCC+BCC,,,,,650,44,,dx.doi.org/10.1016/j.matdes.2015.11.013,1,1,0,0,0,0.096,0,0,0,0.192,0.192,0.096,0.192,0,0,0,0,0,0,0,0.192,0,0,0,0,0,0,0.038,0,0,0,0,0,0,0,0
925,Al0.6Si0.2CrFeCoNCu0.4,BCC,,,,,1600,8,,dx.doi.org/10.1016/j.matdes.2015.11.013,0,1,0,0,0,0.115,0,0,0,0.192,0.192,0.077,0.192,0,0,0,0,0,0,0,0.192,0,0,0,0,0,0,0.038,0,0,0,0,0,0,0,0
926,Al0.8Si0.2CrFeCoNCu0.2,BCC,,,,,1650,13,,dx.doi.org/10.1016/j.matdes.2015.11.013,0,1,0,0,0,0.154,0,0,0,0.192,0.192,0.038,0.192,0,0,0,0,0,0,0,0.192,0,0,0,0,0,0,0.038,0,0,0,0,0,0,0,0
927,Al0.9Si0.2CrFeCoNCu0.1,BCC,,,,,1700,20,,dx.doi.org/10.1016/j.matdes.2015.11.013,0,1,0,0,0,0.173,0,0,0,0.192,0.192,0.019,0.192,0,0,0,0,0,0,0,0.192,0,0,0,0,0,0,0.038,0,0,0,0,0,0,0,0
928,AlCuNiFeCr,BCC,938.7755,,,,3220,2.36,Pressure sintered,https://doi.org/10.1007/s11106-016-9790-3,0,1,0,0,0,0.2,0,0,0,0,0.2,0.2,0.2,0,0,0,0,0,0,0,0,0,0,0.2,0,0,0,0,0,0,0,0,0,0,0,0
929,AlCuNiFeTi,BCC,1142.857,,,,3620,3.04,Pressure sintered,https://doi.org/10.1007/s11106-016-9790-3,0,1,0,0,0,0.2,0,0,0,0,0,0.2,0.2,0,0,0,0,0,0,0,0,0,0,0.2,0,0,0,0,0,0,0.2,0,0,0,0,0
930,Zr35.0Ti30.0Nb20.0Al10.0Ta5.0,BCC+B2,311,850,,25,,,vacuum arc melting,https://doi.org/10.1016/j.intermet.2023.107872,0,1,0,1,0,0.1,0,0,0,0,0,0,0,0,0,0,0,0,0,0,0,0.2,0,0,0,0,0,0,0,0.05,0.3,0,0,0,0,0.35
931,Zr35.0Ti30.0Nb20.0Al10.0V5.0,BCC+B2,314,848,,16,,,vacuum arc melting,https://doi.org/10.1016/j.intermet.2023.107872,0,1,0,1,0,0.1,0,0,0,0,0,0,0,0,0,0,0,0,0,0,0,0.2,0,0,0,0,0,0,0,0,0.3,0.05,0,0,0,0.35
932,Cr25.0Mn12.5Fe25.0Ni25.0Cu12.5,BCC+FCC1+FCC2,,588,990,29,,,vacuum induction melting,https://doi.org/10.1016/j.jallcom.2023.170091,1,1,0,0,0,0,0,0,0,0,0.25,0.125,0.25,0,0,0,0,0,0.125,0,0,0,0,0.25,0,0,0,0,0,0,0,0,0,0,0,0
933,NiCoFeAlTi,FCC,216,557,656,12,,,Selective laser melting,https://doi.org/10.1016/j.jallcom.2023.169417,1,0,0,0,0,0.2,0,0,0,0.2,0,0,0.2,0,0,0,0,0,0,0,0,0,0,0.2,0,0,0,0,0,0,0.2,0,0,0,0,0
934,TiZrHfNb,BCC,,720,,22.4,,,As-cast,https://doi.org/10.1016/j.actamat.2023.11872,0,1,0,0,0,0,0,0,0,0,0,0,0,0,0,0.25,0,0,0,0,0,0.25,0,0,0,0,0,0,0,0,0.25,0,0,0,0,0.25
935,TiZrHfNb,BCC+nano-precipitates,,800,,34,,,recrystallization annealing at 900 °C for 20 min and air cooling,https://doi.org/10.1016/j.actamat.2023.11872,0,1,0,1,0,0,0,0,0,0,0,0,0,0,0,0.25,0,0,0,0,0,0.25,0,0,0,0,0,0,0,0,0.25,0,0,0,0,0.25
936,TiZrHfNb,BCC+nano-precipitates,,730,,25.6,,,"annealed at 600 °C for 200 h, followed by water quenching",https://doi.org/10.1016/j.actamat.2023.11872,0,1,0,1,0,0,0,0,0,0,0,0,0,0,0,0.25,0,0,0,0,0,0.25,0,0,0,0,0,0,0,0,0.25,0,0,0,0,0.25
937,Al15.85Fe11.15Co32.11Cr10.76Ni30.13,FCC+BCC,,,,,3361,44,powder extrusion,https://doi.org/10.1016/j.jallcom.2023.169052,1,1,0,0,0,0.159,0,0,0,0.321,0.108,0,0.112,0,0,0,0,0,0,0,0,0,0,0.301,0,0,0,0,0,0,0,0,0,0,0,0
938,Al0.4Ni0.4CrFe,BCC+B2,,,,,3085,33.2,As-cast,https://doi.org/10.1016/j.mtcomm.2023.105565,0,1,0,1,0,0.143,0,0,0,0,0.357,0,0.357,0,0,0,0,0,0,0,0,0,0,0.143,0,0,0,0,0,0,0,0,0,0,0,0
939,CrMnFeCoNi,FCC+M23C6,,1150,1250,5,,,powder metallurgy,https://doi.org/10.1016/j.jmst.2022.06.009,1,0,0,1,0,0,0,0,0,0.2,0.2,0,0.2,0,0,0,0,0,0.2,0,0,0,0,0.2,0,0,0,0,0,0,0,0,0,0,0,0
940,TiNbZr,,252,,,,1054,31,As-cast,https://doi.org/10.1016/j.jallcom.2022.167373,0,0,0,0,0,0,0,0,0,0,0,0,0,0,0,0,0,0,0,0,0,0.333,0,0,0,0,0,0,0,0,0.333,0,0,0,0,0.333
941,TiNbZrMo0.3,,330,,,,1220,28,As-cast,https://doi.org/10.1016/j.jallcom.2022.167373,0,0,0,0,0,0,0,0,0,0,0,0,0,0,0,0,0,0,0,0.091,0,0.303,0,0,0,0,0,0,0,0,0.303,0,0,0,0,0.303
942,TiNbZrMo0.5,,429,,,,1319,26,As-cast,https://doi.org/10.1016/j.jallcom.2022.167373,0,0,0,0,0,0,0,0,0,0,0,0,0,0,0,0,0,0,0,0.143,0,0.286,0,0,0,0,0,0,0,0,0.286,0,0,0,0,0.286
943,TiNbZrMo0.7,,438,,,,1505,13,As-cast,https://doi.org/10.1016/j.jallcom.2022.167373,0,0,0,0,0,0,0,0,0,0,0,0,0,0,0,0,0,0,0,0.189,0,0.27,0,0,0,0,0,0,0,0,0.27,0,0,0,0,0.27
944,TiNbZrMo,,455,,,,1518,7,As-cast,https://doi.org/10.1016/j.jallcom.2022.167373,0,0,0,0,0,0,0,0,0,0,0,0,0,0,0,0,0,0,0,0.25,0,0.25,0,0,0,0,0,0,0,0,0.25,0,0,0,0,0.25
945,Al0.3CoCrFeNiTi0.0,BCC+B2,,297,646,60.2,,,vacuum induction melting and S1100,https://doi.org/10.1016/j.msea.2023.144677,0,1,0,1,0,0.07,0,0,0,0.233,0.233,0,0.233,0,0,0,0,0,0,0,0,0,0,0.233,0,0,0,0,0,0,0,0,0,0,0,0
946,Al0.3CoCrFeNiTi0.0,BCC+B2,,418,757,44,,,vacuum induction melting and A700,https://doi.org/10.1016/j.msea.2023.144677,0,1,0,1,0,0.07,0,0,0,0.233,0.233,0,0.233,0,0,0,0,0,0,0,0,0,0,0.233,0,0,0,0,0,0,0,0,0,0,0,0
947,Al0.3CoCrFeNiTi0.0,BCC+B2,,315,669,57.6,,,vacuum induction melting and A900,https://doi.org/10.1016/j.msea.2023.144677,0,1,0,1,0,0.07,0,0,0,0.233,0.233,0,0.233,0,0,0,0,0,0,0,0,0,0,0.233,0,0,0,0,0,0,0,0,0,0,0,0
948,Al0.3CoCrFeNiTi0.025,BCC+B2,,474,839,47.2,,,vacuum induction melting and A700,https://doi.org/10.1016/j.msea.2023.144677,0,1,0,1,0,0.069,0,0,0,0.231,0.231,0,0.231,0,0,0,0,0,0,0,0,0,0,0.231,0,0,0,0,0,0,0.006,0,0,0,0,0
949,Al0.3CoCrFeNiTi0.075,BCC+B2,,714,1116,43.7,,,vacuum induction melting and A700,https://doi.org/10.1016/j.msea.2023.144677,0,1,0,1,0,0.069,0,0,0,0.229,0.229,0,0.229,0,0,0,0,0,0,0,0,0,0,0.229,0,0,0,0,0,0,0.017,0,0,0,0,0
950,Al0.3CoCrFeNiTi0.15,BCC+B2,,858,1299,31.6,,,vacuum induction melting and A700,https://doi.org/10.1016/j.msea.2023.144677,0,1,0,1,0,0.067,0,0,0,0.225,0.225,0,0.225,0,0,0,0,0,0,0,0,0,0,0.225,0,0,0,0,0,0,0.034,0,0,0,0,0
951,Al0.3CoCrFeNiTi0.025,BCC+B2,,361,718,44.3,,,vacuum induction melting and A900,https://doi.org/10.1016/j.msea.2023.144677,0,1,0,1,0,0.069,0,0,0,0.231,0.231,0,0.231,0,0,0,0,0,0,0,0,0,0,0.231,0,0,0,0,0,0,0.006,0,0,0,0,0
952,Al0.3CoCrFeNiTi0.075,BCC+B2,,483,866,56.8,,,vacuum induction melting and A900,https://doi.org/10.1016/j.msea.2023.144677,0,1,0,1,0,0.069,0,0,0,0.229,0.229,0,0.229,0,0,0,0,0,0,0,0,0,0,0.229,0,0,0,0,0,0,0.017,0,0,0,0,0
953,Al0.3CoCrFeNiTi0.15,BCC+B2,,609,906,21.2,,,vacuum induction melting and A900,https://doi.org/10.1016/j.msea.2023.144677,0,1,0,1,0,0.067,0,0,0,0.225,0.225,0,0.225,0,0,0,0,0,0,0,0,0,0,0.225,0,0,0,0,0,0,0.034,0,0,0,0,0
954,(FeNi)67Cr15Mn9Al4Ti4Mo1,FCC+SIGMA PHASE,358.5,720,1150,21.6,,,vacuum arc melted,https://doi.org/10.1016/j.msea.2023.144579,1,0,0,1,0,0.04,0,0,0,0,0.15,0,0.335,0,0,0,0,0,0.09,0.01,0,0,0,0.335,0,0,0,0,0,0,0.04,0,0,0,0,0
955,(FeNi)67Cr15Mn8Al4Ti4Mo2,FCC+SIGMA PHASE,411,747,1191,20,,,vacuum arc melted,https://doi.org/10.1016/j.msea.2023.144579,1,0,0,1,0,0.04,0,0,0,0,0.15,0,0.335,0,0,0,0,0,0.08,0.02,0,0,0,0.335,0,0,0,0,0,0,0.04,0,0,0,0,0
956,(FeNi)67Cr15Mn7Al4Ti4Mo3,FCC+SIGMA PHASE,419,772,1200,16.8,,,vacuum arc melted,https://doi.org/10.1016/j.msea.2023.144579,1,0,0,1,0,0.04,0,0,0,0,0.15,0,0.335,0,0,0,0,0,0.07,0.03,0,0,0,0.335,0,0,0,0,0,0,0.04,0,0,0,0,0
957,(FeNi)67Cr15Mn6Al4Ti4Mo4,FCC+SIGMA PHASE,439.2,905,1316,11.6,,,vacuum arc melted,https://doi.org/10.1016/j.msea.2023.144579,1,0,0,1,0,0.04,0,0,0,0,0.15,0,0.335,0,0,0,0,0,0.06,0.04,0,0,0,0.335,0,0,0,0,0,0,0.04,0,0,0,0,0
958,(FeNi)67Cr15Mn5Al4Ti4Mo5,FCC+SIGMA PHASE,566.6,1120,1294,2.5,,,vacuum arc melted,https://doi.org/10.1016/j.msea.2023.144579,1,0,0,1,0,0.04,0,0,0,0,0.15,0,0.335,0,0,0,0,0,0.05,0.05,0,0,0,0.335,0,0,0,0,0,0,0.04,0,0,0,0,0
959,Al0.4Cr0.7Fe0.5Ni2.0V0.2,FCC,221,459,687,30.9,,,vacuum arc melted+ST,https://doi.org/10.1016/j.msea.2023.144606,1,0,0,0,0,0.105,0,0,0,0,0.184,0,0.132,0,0,0,0,0,0,0,0,0,0,0.526,0,0,0,0,0,0,0,0.053,0,0,0,0
960,Al0.4Cr0.7Fe0.5Ni2.0V0.2,FCC,413,,,,,,vacuum arc melted+CR,https://doi.org/10.1016/j.msea.2023.144606,1,0,0,0,0,0.105,0,0,0,0,0.184,0,0.132,0,0,0,0,0,0,0,0,0,0,0.526,0,0,0,0,0,0,0,0.053,0,0,0,0
961,Al0.4Cr0.7Fe0.5Ni2.0V0.2,FCC+BCC+L1,714,,,,,,vacuum arc melted+AN,https://doi.org/10.1016/j.msea.2023.144606,1,1,0,1,0,0.105,0,0,0,0,0.184,0,0.132,0,0,0,0,0,0,0,0,0,0,0.526,0,0,0,0,0,0,0,0.053,0,0,0,0
962,Al0.4Cr0.7FeNi2.0V0.2,FCC,155,,,,,,vacuum arc melted+ST,https://doi.org/10.1016/j.msea.2023.144606,1,0,0,0,0,0.093,0,0,0,0,0.163,0,0.233,0,0,0,0,0,0,0,0,0,0,0.465,0,0,0,0,0,0,0,0.047,0,0,0,0
963,Al0.4Cr0.7FeNi2.0V0.2,FCC,414,,,,,,vacuum arc melted+CR,https://doi.org/10.1016/j.msea.2023.144606,1,0,0,0,0,0.093,0,0,0,0,0.163,0,0.233,0,0,0,0,0,0,0,0,0,0,0.465,0,0,0,0,0,0,0,0.047,0,0,0,0
964,Al0.4Cr0.7FeNi2.0V0.2,FCC+BCC+L1,594,,,,,,vacuum arc melted+AN,https://doi.org/10.1016/j.msea.2023.144606,1,1,0,1,0,0.093,0,0,0,0,0.163,0,0.233,0,0,0,0,0,0,0,0,0,0,0.465,0,0,0,0,0,0,0,0.047,0,0,0,0
965,Al0.4Cr0.7Fe2.0Ni2.0V0.2,FCC,137,,,,,,vacuum arc melted+ST,https://doi.org/10.1016/j.msea.2023.144606,1,0,0,0,0,0.075,0,0,0,0,0.132,0,0.377,0,0,0,0,0,0,0,0,0,0,0.377,0,0,0,0,0,0,0,0.038,0,0,0,0
966,Al0.4Cr0.7Fe2.0Ni2.0V0.2,FCC,331,,,,,,vacuum arc melted+CR,https://doi.org/10.1016/j.msea.2023.144606,1,0,0,0,0,0.075,0,0,0,0,0.132,0,0.377,0,0,0,0,0,0,0,0,0,0,0.377,0,0,0,0,0,0,0,0.038,0,0,0,0
967,Al0.4Cr0.7Fe2.0Ni2.0V0.2,FCC+BCC+L1,462,,,,,,vacuum arc melted+AN,https://doi.org/10.1016/j.msea.2023.144606,1,1,0,1,0,0.075,0,0,0,0,0.132,0,0.377,0,0,0,0,0,0,0,0,0,0,0.377,0,0,0,0,0,0,0,0.038,0,0,0,0
968,AlMo0.5NbTa0.5TiZr,BCC+HCP,,,,,2181,,L-DED,https://doi.org/10.1016/j.matlet.2022.133748,0,1,1,0,0,0.2,0,0,0,0,0,0,0,0,0,0,0,0,0,0.1,0,0.2,0,0,0,0,0,0,0,0.1,0.2,0,0,0,0,0.2
969,(AlCoCrFeNi2.1)100,FCC+B2,,648,1036,13.4,,,Centrifugal casting,https://doi.org/10.1016/j.intermet.2022.10780,1,0,0,1,0,0.164,0,0,0,0.164,0.164,0,0.164,0,0,0,0,0,0,0,0,0,0,0.344,0,0,0,0,0,0,0,0,0,0,0,0
970,(AlCoCrFeNi2.1)99.7Re0.3,FCC+B2,,686,1160,11.6,,,Centrifugal casting,https://doi.org/10.1016/j.intermet.2022.10780,1,0,0,1,0,0.163,0,0,0,0.163,0.163,0,0.163,0,0,0,0,0,0,0,0,0,0,0.343,0,0.003,0,0,0,0,0,0,0,0,0,0
971,(AlCoCrFeNi2.1)99.4Re0.6,FCC+B2,,755,1082,7.4,,,Centrifugal casting,https://doi.org/10.1016/j.intermet.2022.10780,1,0,0,1,0,0.163,0,0,0,0.163,0.163,0,0.163,0,0,0,0,0,0,0,0,0,0,0.342,0,0.006,0,0,0,0,0,0,0,0,0,0
972,(AlCoCrFeNi2.1)99Re1,FCC+B2,,783,1084,5.5,,,Centrifugal casting,https://doi.org/10.1016/j.intermet.2022.10780,1,0,0,1,0,0.162,0,0,0,0.162,0.162,0,0.162,0,0,0,0,0,0,0,0,0,0,0.341,0,0.01,0,0,0,0,0,0,0,0,0,0
973,Al0.25CoFeNi,FCC,138,158,,,,,CAST,10.1016/j.jmmm.2014.07.023,1,0,0,0,0,0.077,0,0,0,0.308,0,0,0.308,0,0,0,0,0,0,0,0,0,0,0.308,0,0,0,0,0,0,0,0,0,0,0,0
974,Al0.5CoFeNi,FCC+BCC,212,346,,,,,CAST,10.1016/j.jmmm.2014.07.023,1,1,0,0,0,0.143,0,0,0,0.286,0,0,0.286,0,0,0,0,0,0,0,0,0,0,0.286,0,0,0,0,0,0,0,0,0,0,0,0
975,Al0.75CoFeNi,FCC+BCC,385,794,,,,,CAST,10.1016/j.jmmm.2014.07.023,1,1,0,0,0,0.2,0,0,0,0.267,0,0,0.267,0,0,0,0,0,0,0,0,0,0,0.267,0,0,0,0,0,0,0,0,0,0,0,0
976,AlCoFeNi,BCC,456,964,,,,,CAST,10.1016/j.jmmm.2014.07.023,0,1,0,0,0,0.25,0,0,0,0.25,0,0,0.25,0,0,0,0,0,0,0,0,0,0,0.25,0,0,0,0,0,0,0,0,0,0,0,0
977,CoFeNi,FCC,125,204,,,,,CAST,10.1016/j.jmmm.2014.07.023,1,0,0,0,0,0,0,0,0,0.333,0,0,0.333,0,0,0,0,0,0,0,0,0,0,0.333,0,0,0,0,0,0,0,0,0,0,0,0
978,CoFeNiSi0.25,FCC,149,196,,,,,CAST,10.1016/j.jmmm.2014.07.023,1,0,0,0,0,0,0,0,0,0.308,0,0,0.308,0,0,0,0,0,0,0,0,0,0,0.308,0,0,0,0.077,0,0,0,0,0,0,0,0
979,CoFeNiSi0.5,FCC+Sec.,287,476,,,,,CAST,10.1016/j.jmmm.2014.07.023,1,0,0,1,0,0,0,0,0,0.286,0,0,0.286,0,0,0,0,0,0,0,0,0,0,0.286,0,0,0,0.143,0,0,0,0,0,0,0,0
980,CoFeNiSi0.75,FCC+Sec.,570,1301,,,,,CAST,10.1016/j.jmmm.2014.07.023,1,0,0,1,0,0,0,0,0,0.267,0,0,0.267,0,0,0,0,0,0,0,0,0,0,0.267,0,0,0,0.2,0,0,0,0,0,0,0,0
981,CoCrFeNi,FCC,,274,708,39,,,WROUGHT,10.1016/j.actamat.2014.08.026,1,0,0,0,0,0,0,0,0,0.25,0.25,0,0.25,0,0,0,0,0,0,0,0,0,0,0.25,0,0,0,0,0,0,0,0,0,0,0,0
982,CoCrMnNi,FCC,,282,694,44,,,WROUGHT,10.1016/j.actamat.2014.08.026,1,0,0,0,0,0,0,0,0,0.25,0.25,0,0,0,0,0,0,0,0.25,0,0,0,0,0.25,0,0,0,0,0,0,0,0,0,0,0,0
983,CoCrNi,FCC,,300,860,60,,,WROUGHT,10.1016/j.actamat.2014.08.026,1,0,0,0,0,0,0,0,0,0.333,0.333,0,0,0,0,0,0,0,0,0,0,0,0,0.333,0,0,0,0,0,0,0,0,0,0,0,0
984,CoFeMnNi,FCC,,170,550,41,,,WROUGHT,10.1016/j.actamat.2014.08.026,1,0,0,0,0,0,0,0,0,0.25,0,0,0.25,0,0,0,0,0,0.25,0,0,0,0,0.25,0,0,0,0,0,0,0,0,0,0,0,0
985,CoFeNi,FCC,,211,513,31,,,WROUGHT,10.1016/j.actamat.2014.08.026,1,0,0,0,0,0,0,0,0,0.333,0,0,0.333,0,0,0,0,0,0,0,0,0,0,0.333,0,0,0,0,0,0,0,0,0,0,0,0
986,CoMnNi,FCC,,231,653,38,,,WROUGHT,10.1016/j.actamat.2014.08.026,1,0,0,0,0,0,0,0,0,0.333,0,0,0,0,0,0,0,0,0.333,0,0,0,0,0.333,0,0,0,0,0,0,0,0,0,0,0,0
987,FeMnNi,FCC,,221,602,36,,,WROUGHT,10.1016/j.actamat.2014.08.026,1,0,0,0,0,0,0,0,0,0,0,0,0.333,0,0,0,0,0,0.333,0,0,0,0,0.333,0,0,0,0,0,0,0,0,0,0,0,0
988,CoCrFeNb0.103Ni,FCC+Sec.,,318,622,19,,,CAST,10.1016/j.intermet.2015.01.004,1,0,0,1,0,0,0,0,0,0.244,0.244,0,0.244,0,0,0,0,0,0,0,0,0.025,0,0.244,0,0,0,0,0,0,0,0,0,0,0,0
989,CoCrFeNb0.155Ni,FCC+Sec.,,322,744,23,,,CAST,10.1016/j.intermet.2015.01.004,1,0,0,1,0,0,0,0,0,0.241,0.241,0,0.241,0,0,0,0,0,0,0,0,0.037,0,0.241,0,0,0,0,0,0,0,0,0,0,0,0
990,CoCrFeNb0.206Ni,FCC+Sec.,,403,807,9,,,CAST,10.1016/j.intermet.2015.01.004,1,0,0,1,0,0,0,0,0,0.238,0.238,0,0.238,0,0,0,0,0,0,0,0,0.049,0,0.238,0,0,0,0,0,0,0,0,0,0,0,0
991,CoCrFeNb0.309Ni,FCC+Sec.,,479,879,4,,,CAST,10.1016/j.intermet.2015.01.004,1,0,0,1,0,0,0,0,0,0.232,0.232,0,0.232,0,0,0,0,0,0,0,0,0.072,0,0.232,0,0,0,0,0,0,0,0,0,0,0,0
992,CoCrFeNb0.412Ni,FCC+Sec.,,638,1004,1,,,CAST,10.1016/j.intermet.2015.01.004,1,0,0,1,0,0,0,0,0,0.227,0.227,0,0.227,0,0,0,0,0,0,0,0,0.093,0,0.227,0,0,0,0,0,0,0,0,0,0,0,0
993,CoCrFeNi,FCC,,148,413,48,,,CAST,10.1016/j.intermet.2015.01.004,1,0,0,0,0,0,0,0,0,0.25,0.25,0,0.25,0,0,0,0,0,0,0,0,0,0,0.25,0,0,0,0,0,0,0,0,0,0,0,0
994,Al0.25CoCrFeNi,FCC,110,,,,,,ANNEAL,10.1016/j.jallcom.2009.08.090,1,0,0,0,0,0.059,0,0,0,0.235,0.235,0,0.235,0,0,0,0,0,0,0,0,0,0,0.235,0,0,0,0,0,0,0,0,0,0,0,0
995,Al0.375CoCrFeNi,FCC,131,,,,,,ANNEAL,10.1016/j.jallcom.2009.08.090,1,0,0,0,0,0.086,0,0,0,0.229,0.229,0,0.229,0,0,0,0,0,0,0,0,0,0,0.229,0,0,0,0,0,0,0,0,0,0,0,0
996,Al0.5CoCrFeNi,FCC+BCC,159,,,,,,ANNEAL,10.1016/j.jallcom.2009.08.090,1,1,0,0,0,0.111,0,0,0,0.222,0.222,0,0.222,0,0,0,0,0,0,0,0,0,0,0.222,0,0,0,0,0,0,0,0,0,0,0,0
997,Al0.75CoCrFeNi,FCC+BCC,388,,,,,,ANNEAL,10.1016/j.jallcom.2009.08.090,1,1,0,0,0,0.158,0,0,0,0.211,0.211,0,0.211,0,0,0,0,0,0,0,0,0,0,0.211,0,0,0,0,0,0,0,0,0,0,0,0
998,Al0.875CoCrFeNi,BCC,538,,,,,,ANNEAL,10.1016/j.jallcom.2009.08.090,0,1,0,0,0,0.179,0,0,0,0.205,0.205,0,0.205,0,0,0,0,0,0,0,0,0,0,0.205,0,0,0,0,0,0,0,0,0,0,0,0
999,AlCo0.8Cr0.8Fe0.8Ni0.8,BCC,487,,,,,,ANNEAL,10.1016/j.jallcom.2009.08.090,0,1,0,0,0,0.238,0,0,0,0.19,0.19,0,0.19,0,0,0,0,0,0,0,0,0,0,0.19,0,0,0,0,0,0,0,0,0,0,0,0
1000,AlCo0.667Cr0.667Fe0.667Ni0.667,BCC,484,,,,,,ANNEAL,10.1016/j.jallcom.2009.08.090,0,1,0,0,0,0.273,0,0,0,0.182,0.182,0,0.182,0,0,0,0,0,0,0,0,0,0,0.182,0,0,0,0,0,0,0,0,0,0,0,0
1001,AlCo0.5Cr0.5Fe0.5Ni0.5,BCC,509,,,,,,ANNEAL,10.1016/j.jallcom.2009.08.090,0,1,0,0,0,0.333,0,0,0,0.167,0.167,0,0.167,0,0,0,0,0,0,0,0,0,0,0.167,0,0,0,0,0,0,0,0,0,0,0,0
1002,AlCoCrFeNi,BCC,484,,,,,,ANNEAL,10.1016/j.jallcom.2009.08.090,0,1,0,0,0,0.2,0,0,0,0.2,0.2,0,0.2,0,0,0,0,0,0,0,0,0,0,0.2,0,0,0,0,0,0,0,0,0,0,0,0
1003,CoCrFeNi,FCC,116,,,,,,ANNEAL,10.1016/j.jallcom.2009.08.090,1,0,0,0,0,0,0,0,0,0.25,0.25,0,0.25,0,0,0,0,0,0,0,0,0,0,0.25,0,0,0,0,0,0,0,0,0,0,0,0
1004,Al0.5CoCrFeMo0.5Ni,FCC+Sec.,425,,,,,,CAST,10.1007/s11837-013-0753-6,1,0,0,1,0,0.1,0,0,0,0.2,0.2,0,0.2,0,0,0,0,0,0,0.1,0,0,0,0.2,0,0,0,0,0,0,0,0,0,0,0,0
1005,AlCo0.667Cr0.667Fe0.667Mo0.333Ni0.667,B2+Sec.,655,,,,,,CAST,10.1007/s11837-013-0753-6,0,0,0,1,0,0.25,0,0,0,0.167,0.167,0,0.167,0,0,0,0,0,0,0.083,0,0,0,0.167,0,0,0,0,0,0,0,0,0,0,0,0
1006,AlCo0.5Cr0.5Fe0.5Mo0.25Ni0.5,BCC+B2,605,,,,,,CAST,10.1007/s11837-013-0753-6,0,1,0,1,0,0.308,0,0,0,0.154,0.154,0,0.154,0,0,0,0,0,0,0.077,0,0,0,0.154,0,0,0,0,0,0,0,0,0,0,0,0
1007,AlCoCrFeMo0.5Ni,B2+Sec.,715,,,,,,CAST,10.1007/s11837-013-0753-6,0,0,0,1,0,0.182,0,0,0,0.182,0.182,0,0.182,0,0,0,0,0,0,0.091,0,0,0,0.182,0,0,0,0,0,0,0,0,0,0,0,0
1008,CoCrFeMo0.5Ni,FCC+Sec.,210,,,,,,CAST,10.1007/s11837-013-0753-6,1,0,0,1,0,0,0,0,0,0.222,0.222,0,0.222,0,0,0,0,0,0,0.111,0,0,0,0.222,0,0,0,0,0,0,0,0,0,0,0,0
1009,Al0.5CoCrFeNiTi,BCC+Laves,,,1600,,,,CAST,10.1016/j.msea.2008.12.053,0,1,0,1,0,0.091,0,0,0,0.182,0.182,0,0.182,0,0,0,0,0,0,0,0,0,0,0.182,0,0,0,0,0,0,0.182,0,0,0,0,0
1010,AlCo0.667Cr0.667Fe0.667Ni0.667Ti0.667,BCC+BCC,,,2110,,,,CAST,10.1016/j.msea.2008.12.053,0,1,0,0,0,0.231,0,0,0,0.154,0.154,0,0.154,0,0,0,0,0,0,0,0,0,0,0.154,0,0,0,0,0,0,0.154,0,0,0,0,0
1011,AlCo0.5Cr0.5Fe0.5Ni0.5Ti0.5,BCC+BCC,643,,1030,,,,CAST,10.1016/j.msea.2008.12.053,0,1,0,0,0,0.286,0,0,0,0.143,0.143,0,0.143,0,0,0,0,0,0,0,0,0,0,0.143,0,0,0,0,0,0,0.143,0,0,0,0,0
1012,AlCoCrFeNiTi,BCC+Laves,,,2280,,,,CAST,10.1016/j.msea.2008.12.053,0,1,0,1,0,0.167,0,0,0,0.167,0.167,0,0.167,0,0,0,0,0,0,0,0,0,0,0.167,0,0,0,0,0,0,0.167,0,0,0,0,0
1013,CoCrFeNiTi,FCC,,,2020,,,,CAST,10.1016/j.msea.2008.12.053,1,0,0,0,0,0,0,0,0,0.2,0.2,0,0.2,0,0,0,0,0,0,0,0,0,0,0.2,0,0,0,0,0,0,0.2,0,0,0,0,0
1014,Al0.133CoCr0.667Fe0.667NiTi0.667,FCC+Sec.,717,,,,,,ANNEAL,10.1016/j.actamat.2011.06.041,1,0,0,1,0,0.032,0,0,0,0.242,0.161,0,0.161,0,0,0,0,0,0,0,0,0,0,0.242,0,0,0,0,0,0,0.161,0,0,0,0,0
1015,Al0.133CoCr0.667Fe0.667NiTi0.333,FCC,487,,,,,,ANNEAL,10.1016/j.actamat.2011.06.041,1,0,0,0,0,0.035,0,0,0,0.263,0.176,0,0.176,0,0,0,0,0,0,0,0,0,0,0.263,0,0,0,0,0,0,0.088,0,0,0,0,0
1016,CoCr0.667Fe0.667NiTi0.667,FCC+Sec.,654,,,,,,ANNEAL,10.1016/j.actamat.2011.06.041,1,0,0,1,0,0,0,0,0,0.25,0.167,0,0.167,0,0,0,0,0,0,0,0,0,0,0.25,0,0,0,0,0,0,0.167,0,0,0,0,0
1017,CoCr0.667Fe0.667NiTi0.333,FCC,509,,,,,,ANNEAL,10.1016/j.actamat.2011.06.041,1,0,0,0,0,0,0,0,0,0.273,0.182,0,0.182,0,0,0,0,0,0,0,0,0,0,0.273,0,0,0,0,0,0,0.091,0,0,0,0,0
1018,Al0.7Co0.3CrFeNi,FCC+BCC+B2,624,2033,2635,8,,,POWDER,10.1016/j.matdes.2013.04.061,1,1,0,1,0,0.175,0,0,0,0.075,0.25,0,0.25,0,0,0,0,0,0,0,0,0,0,0.25,0,0,0,0,0,0,0,0,0,0,0,0
1019,Al0.875CoCrFeNi,FCC+BCC,,,,,,,,10.1016/C2013-0-14235-3,1,1,0,0,0,0.179,0,0,0,0.205,0.205,0,0.205,0,0,0,0,0,0,0,0,0,0,0.205,0,0,0,0,0,0,0,0,0,0,0,0
1020,AlCo0.667Cr0.667Fe0.667Ni0.667,BCC,402,,,,,,CAST,10.1016/j.jallcom.2008.07.124,0,1,0,0,0,0.273,0,0,0,0.182,0.182,0,0.182,0,0,0,0,0,0,0,0,0,0,0.182,0,0,0,0,0,0,0,0,0,0,0,0
1021,AlCo0.4Cr0.4Fe0.4Ni0.4,BCC,487,,,,,,CAST,10.1016/j.jallcom.2008.07.124,0,1,0,0,0,0.385,0,0,0,0.154,0.154,0,0.154,0,0,0,0,0,0,0,0,0,0,0.154,0,0,0,0,0,0,0,0,0,0,0,0
1022,AlCo0.5Cr0.5Fe0.5Ni0.5,BCC,432,,,,,,CAST,10.1016/j.jallcom.2008.07.124,0,1,0,0,0,0.333,0,0,0,0.167,0.167,0,0.167,0,0,0,0,0,0,0,0,0,0,0.167,0,0,0,0,0,0,0,0,0,0,0,0
1023,AlCo0.333Cr0.333Fe0.333Ni0.333,BCC,506,,,,,,CAST,10.1016/j.jallcom.2008.07.124,0,1,0,0,0,0.429,0,0,0,0.143,0.143,0,0.143,0,0,0,0,0,0,0,0,0,0,0.143,0,0,0,0,0,0,0,0,0,0,0,0
1024,AlCoCrFeNi,BCC,395,,,,,,CAST,10.1016/j.jallcom.2008.07.124,0,1,0,0,0,0.2,0,0,0,0.2,0.2,0,0.2,0,0,0,0,0,0,0,0,0,0,0.2,0,0,0,0,0,0,0,0,0,0,0,0
1025,AlCrCuFeNi,FCC+BCC,342,,,,,,CAST,10.1016/j.jallcom.2008.07.124,1,1,0,0,0,0.2,0,0,0,0,0.2,0.2,0.2,0,0,0,0,0,0,0,0,0,0,0.2,0,0,0,0,0,0,0,0,0,0,0,0
1026,CoCrCuFeNi,FCC,286,,,,,,CAST,10.1016/j.jallcom.2008.07.124,1,0,0,0,0,0,0,0,0,0.2,0.2,0.2,0.2,0,0,0,0,0,0,0,0,0,0,0.2,0,0,0,0,0,0,0,0,0,0,0,0
1027,CrCuFeMnNi,FCC+BCC,296,,,,,,CAST,10.1016/j.jallcom.2008.07.124,1,1,0,0,0,0,0,0,0,0,0.2,0.2,0.2,0,0,0,0,0,0.2,0,0,0,0,0.2,0,0,0,0,0,0,0,0,0,0,0,0
1028,CrCuFeMoNi,FCC,263,,,,,,CAST,10.1016/j.jallcom.2008.07.124,1,0,0,0,0,0,0,0,0,0,0.2,0.2,0.2,0,0,0,0,0,0,0.2,0,0,0,0.2,0,0,0,0,0,0,0,0,0,0,0,0
1029,AlC0.1CoCrFeNi,BCC+Sec.,,957,2550,,,,CAST,10.1016/j.jallcom.2010.10.047,0,1,0,1,0,0.196,0,0.02,0,0.196,0.196,0,0.196,0,0,0,0,0,0,0,0,0,0,0.196,0,0,0,0,0,0,0,0,0,0,0,0
1030,AlC0.2CoCrFeNi,BCC+Sec.,,906,2386,,,,CAST,10.1016/j.jallcom.2010.10.047,0,1,0,1,0,0.192,0,0.038,0,0.192,0.192,0,0.192,0,0,0,0,0,0,0,0,0,0,0.192,0,0,0,0,0,0,0,0,0,0,0,0
1031,AlC0.3CoCrFeNi,BCC+Sec.,,867,2178,,,,CAST,10.1016/j.jallcom.2010.10.047,0,1,0,1,0,0.189,0,0.057,0,0.189,0.189,0,0.189,0,0,0,0,0,0,0,0,0,0,0.189,0,0,0,0,0,0,0,0,0,0,0,0
1032,AlC0.4CoCrFeNi,BCC+Sec.,,1056,2375,,,,CAST,10.1016/j.jallcom.2010.10.047,0,1,0,1,0,0.185,0,0.074,0,0.185,0.185,0,0.185,0,0,0,0,0,0,0,0,0,0,0.185,0,0,0,0,0,0,0,0,0,0,0,0
1033,AlC0.5CoCrFeNi,BCC+Sec.,,1060,2250,,,,CAST,10.1016/j.jallcom.2010.10.047,0,1,0,1,0,0.182,0,0.091,0,0.182,0.182,0,0.182,0,0,0,0,0,0,0,0,0,0,0.182,0,0,0,0,0,0,0,0,0,0,0,0
1034,Al0.667CCo0.667Cr0.667Fe0.667Ni0.667,BCC+Sec.,,1255,2083,,,,CAST,10.1016/j.jallcom.2010.10.047,0,1,0,1,0,0.154,0,0.231,0,0.154,0.154,0,0.154,0,0,0,0,0,0,0,0,0,0,0.154,0,0,0,0,0,0,0,0,0,0,0,0
1035,AlCCoCrFeNi,BCC+Sec.,,1251,2166,,,,CAST,10.1016/j.jallcom.2010.10.047,0,1,0,1,0,0.167,0,0.167,0,0.167,0.167,0,0.167,0,0,0,0,0,0,0,0,0,0,0.167,0,0,0,0,0,0,0,0,0,0,0,0
1036,AlCoCrFeMo0.1Ni,BCC,,1804,2280,,,,CAST,10.1016/j.msea.2010.07.028,0,1,0,0,0,0.196,0,0,0,0.196,0.196,0,0.196,0,0,0,0,0,0,0.02,0,0,0,0.196,0,0,0,0,0,0,0,0,0,0,0,0
1037,AlCoCrFeMo0.2Ni,BCC+Sec.,,2456,2953,,,,CAST,10.1016/j.msea.2010.07.028,0,1,0,1,0,0.192,0,0,0,0.192,0.192,0,0.192,0,0,0,0,0,0,0.038,0,0,0,0.192,0,0,0,0,0,0,0,0,0,0,0,0
1038,AlCoCrFeMo0.3Ni,BCC+Sec.,,2649,3208,,,,CAST,10.1016/j.msea.2010.07.028,0,1,0,1,0,0.189,0,0,0,0.189,0.189,0,0.189,0,0,0,0,0,0,0.057,0,0,0,0.189,0,0,0,0,0,0,0,0,0,0,0,0
1039,AlCoCrFeMo0.4Ni,BCC+Sec.,,2670,3161,,,,CAST,10.1016/j.msea.2010.07.028,0,1,0,1,0,0.185,0,0,0,0.185,0.185,0,0.185,0,0,0,0,0,0,0.074,0,0,0,0.185,0,0,0,0,0,0,0,0,0,0,0,0
1040,AlCoCrFeNb0.1Ni,BCC,569,1641,3285,,,,CAST,10.1016/j.msea.2011.10.110,0,1,0,0,0,0.196,0,0,0,0.196,0.196,0,0.196,0,0,0,0,0,0,0,0,0.02,0,0.196,0,0,0,0,0,0,0,0,0,0,0,0
1041,AlCoCrFeNb0.25Ni,BCC+Sec.,668,1959,3008,,,,CAST,10.1016/j.msea.2011.10.110,0,1,0,1,0,0.19,0,0,0,0.19,0.19,0,0.19,0,0,0,0,0,0,0,0,0.048,0,0.19,0,0,0,0,0,0,0,0,0,0,0,0
1042,AlCoCrFeNb0.5Ni,BCC+Sec.,747,2473,3170,,,,CAST,10.1016/j.msea.2011.10.110,0,1,0,1,0,0.182,0,0,0,0.182,0.182,0,0.182,0,0,0,0,0,0,0,0,0.091,0,0.182,0,0,0,0,0,0,0,0,0,0,0,0
1043,AlCoCrFeNb0.75Ni,BCC+Sec.,,,,,,,CAST,10.1016/j.msea.2011.10.110,0,1,0,1,0,0.174,0,0,0,0.174,0.174,0,0.174,0,0,0,0,0,0,0,0,0.13,0,0.174,0,0,0,0,0,0,0,0,0,0,0,0
1044,Al0.8CoCrCuFeNi,FCC+BCC,270,,,,,,CAST,10.1002/adem.200900171,1,1,0,0,0,0.138,0,0,0,0.172,0.172,0.172,0.172,0,0,0,0,0,0,0,0,0,0,0.172,0,0,0,0,0,0,0,0,0,0,0,0
1045,AlCo0.5CrFeMo0.5Ni,BCC+Sec.,801,,,,,,CAST,10.1002/adem.200900171,0,1,0,1,0,0.2,0,0,0,0.1,0.2,0,0.2,0,0,0,0,0,0,0.1,0,0,0,0.2,0,0,0,0,0,0,0,0,0,0,0,0
1046,Al0.667CoCr0.667Fe0.667Mo0.333Ni0.667,BCC+Sec.,741,,,,,,CAST,10.1002/adem.200900171,0,1,0,1,0,0.167,0,0,0,0.25,0.167,0,0.167,0,0,0,0,0,0,0.083,0,0,0,0.167,0,0,0,0,0,0,0,0,0,0,0,0
1047,Al0.5CoCr0.5Fe0.5Mo0.25Ni0.5,FCC+BCC+Sec.,586,,,,,,CAST,10.1002/adem.200900171,1,1,0,1,0,0.154,0,0,0,0.308,0.154,0,0.154,0,0,0,0,0,0,0.077,0,0,0,0.154,0,0,0,0,0,0,0,0,0,0,0,0
1048,AlCoCrFe0.6Mo0.5Ni,BCC+Sec.,754,,,,,,CAST,10.1016/j.wear.2009.10.013,0,1,0,1,0,0.196,0,0,0,0.196,0.196,0,0.118,0,0,0,0,0,0,0.098,0,0,0,0.196,0,0,0,0,0,0,0,0,0,0,0,0
1049,Al0.667Co0.667Cr0.667FeMo0.333Ni0.667,BCC+Sec.,635,,,,,,CAST,10.1016/j.wear.2009.10.013,0,1,0,1,0,0.167,0,0,0,0.167,0.167,0,0.25,0,0,0,0,0,0,0.083,0,0,0,0.167,0,0,0,0,0,0,0,0,0,0,0,0
