Repository: mahata-lab/Tungsten-Ductile-Brittle-Temperature

Classification of room temperature ductility in tungsten containing high entropy alloys using rule of mixtures alloy features

Dataset_Building.ipynb
- Combine the three experimental datasets (all included in Datasets) and prepare them for use in classification
- Calculate alloy features using Rule of Mixtures (RoM) to make datasets for training

Ductility_Classification.ipynb
- Analysis on the dataset
  
- Classification
  1. Random forest
  2. Logistic regression
  3. Suport Vector Classification
  
- Explore Design Space
  


Datasets

The DFT runs are available in https://zenodo.org/records/20835365

File: Experimental_Datasets/MPEA_parsed_mechanical_database.csv (part 6 of 8)
,Composition,Phases present,Hardness (HVN),Yield Strength (MPa),Ultimate Tensile Strength (MPa),Elongation (%),Compressive strength (MPa),Plasticity (%) - Compressive,Note on any unqiue processing or data features,Source,FCC,BCC,HCP,IM,Ag,Al,B,C,Ca,Co,Cr,Cu,Fe,Ga,Ge,Hf,Li,Mg,Mn,Mo,N,Nb,Nd,Ni,Pd,Re,Sc,Si,Sn,Ta,Ti,V,W,Y,Zn,Zr
1050,Al0.5Co0.5Cr0.5FeMo0.25Ni0.5,BCC+Sec.,639,,,,,,CAST,10.1016/j.wear.2009.10.013,0,1,0,1,0,0.154,0,0,0,0.154,0.154,0,0.308,0,0,0,0,0,0,0.077,0,0,0,0.154,0,0,0,0,0,0,0,0,0,0,0,0
1051,AlCoCrFeMo0.5,B2+Sec.,857,,,,,,CAST,10.1016/j.intermet.2012.09.008,0,0,0,1,0,0.222,0,0,0,0.222,0.222,0,0.222,0,0,0,0,0,0,0.111,0,0,0,0,0,0,0,0,0,0,0,0,0,0,0,0
1052,AlCoCrFeMo0.5Ni0.5,B2+Sec.,708,,,,,,CAST,10.1016/j.intermet.2012.09.008,0,0,0,1,0,0.2,0,0,0,0.2,0.2,0,0.2,0,0,0,0,0,0,0.1,0,0,0,0.1,0,0,0,0,0,0,0,0,0,0,0,0
1053,Al0.667Co0.667Cr0.667Fe0.667Mo0.333Ni,FCC+B2+Sec.,586,,,,,,CAST,10.1016/j.intermet.2012.09.008,1,0,0,1,0,0.167,0,0,0,0.167,0.167,0,0.167,0,0,0,0,0,0,0.083,0,0,0,0.25,0,0,0,0,0,0,0,0,0,0,0,0
1054,Al0.5Co0.5Cr0.5Fe0.5Mo0.25Ni,FCC+B2+Sec.,395,,,,,,CAST,10.1016/j.intermet.2012.09.008,1,0,0,1,0,0.154,0,0,0,0.154,0.154,0,0.154,0,0,0,0,0,0,0.077,0,0,0,0.308,0,0,0,0,0,0,0,0,0,0,0,0
1055,AlCoCrFeNiSi,BCC+Sec.,,2411,2950,,,,CAST,10.1016/j.msea.2010.07.049,0,1,0,1,0,0.167,0,0,0,0.167,0.167,0,0.167,0,0,0,0,0,0,0,0,0,0,0.167,0,0,0,0.167,0,0,0,0,0,0,0,0
1056,AlCoCrFeNiSi0.2,BCC,,1265,2173,,,,CAST,10.1016/j.msea.2010.07.049,0,1,0,0,0,0.192,0,0,0,0.192,0.192,0,0.192,0,0,0,0,0,0,0,0,0,0,0.192,0,0,0,0.038,0,0,0,0,0,0,0,0
1057,AlCoCrFeNiSi0.4,BCC,,1481,2444,,,,CAST,10.1016/j.msea.2010.07.049,0,1,0,0,0,0.185,0,0,0,0.185,0.185,0,0.185,0,0,0,0,0,0,0,0,0,0,0.185,0,0,0,0.074,0,0,0,0,0,0,0,0
1058,AlCoCrFeNiSi0.6,BCC,,1834,2195,,,,CAST,10.1016/j.msea.2010.07.049,0,1,0,0,0,0.179,0,0,0,0.179,0.179,0,0.179,0,0,0,0,0,0,0,0,0,0,0.179,0,0,0,0.107,0,0,0,0,0,0,0,0
1059,AlCoCrFeNiSi0.8,BCC+Sec.,,2179,2664,,,,CAST,10.1016/j.msea.2010.07.049,0,1,0,1,0,0.172,0,0,0,0.172,0.172,0,0.172,0,0,0,0,0,0,0,0,0,0,0.172,0,0,0,0.138,0,0,0,0,0,0,0,0
1060,Al0.25CoCrCu0.5FeNiTi0.5,FCC,,,,,,,CAST,10.1016/j.jallcom.2008.11.059,1,0,0,0,0,0.048,0,0,0,0.19,0.19,0.095,0.19,0,0,0,0,0,0,0,0,0,0,0.19,0,0,0,0,0,0,0.095,0,0,0,0,0
1061,Al0.25CoCrCu0.75FeNiTi0.5,FCC,,750,1970,,,,CAST,10.1016/j.jallcom.2008.11.059,1,0,0,0,0,0.045,0,0,0,0.182,0.182,0.136,0.182,0,0,0,0,0,0,0,0,0,0,0.182,0,0,0,0,0,0,0.091,0,0,0,0,0
1062,Al0.5CoCrCu0.5FeNiTi0.5,FCC+BCC,,1580,2389,,,,CAST,10.1016/j.jallcom.2008.11.059,1,1,0,0,0,0.091,0,0,0,0.182,0.182,0.091,0.182,0,0,0,0,0,0,0,0,0,0,0.182,0,0,0,0,0,0,0.091,0,0,0,0,0
1063,Al0.75CoCrCu0.25FeNiTi0.5,FCC+BCC,,1900,2697,,,,CAST,10.1016/j.jallcom.2008.11.059,1,1,0,0,0,0.136,0,0,0,0.182,0.182,0.045,0.182,0,0,0,0,0,0,0,0,0,0,0.182,0,0,0,0,0,0,0.091,0,0,0,0,0
1064,CoCrCuFeNiTi0.5,FCC,,700,1650,,,,CAST,10.1016/j.jallcom.2008.11.059,1,0,0,0,0,0,0,0,0,0.182,0.182,0.182,0.182,0,0,0,0,0,0,0,0,0,0,0.182,0,0,0,0,0,0,0.091,0,0,0,0,0
1065,AlCoCrFeNiTi0.5,BCC+BCC,178,2260,3140,24.4,,,CAST,10.1063/1.2734517,0,1,0,0,0,0.182,0,0,0,0.182,0.182,0,0.182,0,0,0,0,0,0,0,0,0,0,0.182,0,0,0,0,0,0,0.091,0,0,0,0,0
1066,Al0.667Co0.667Cr0.667Fe0.667Ni0.667Ti,BCC+Sec.,,2220,2720,6.6,,,CAST,10.1063/1.2734517,0,1,0,1,0,0.154,0,0,0,0.154,0.154,0,0.154,0,0,0,0,0,0,0,0,0,0,0.154,0,0,0,0,0,0,0.231,0,0,0,0,0
1067,AlCoCrFeNiTiVZr,,780,,,,,,CAST,10.1002/adem.200300567,0,0,0,0,0,0.125,0,0,0,0.125,0.125,0,0.125,0,0,0,0,0,0,0,0,0,0,0.125,0,0,0,0,0,0,0.125,0.125,0,0,0,0.125
1068,AlCoFeNiTiVZr,BCC,790,,,,,,CAST,10.1002/adem.200300567,0,1,0,0,0,0.143,0,0,0,0.143,0,0,0.143,0,0,0,0,0,0,0,0,0,0,0.143,0,0,0,0,0,0,0.143,0.143,0,0,0,0.143
1069,AlFeNiTiVZr,BCC,800,,,,,,CAST,10.1002/adem.200300567,0,1,0,0,0,0.167,0,0,0,0,0,0,0.167,0,0,0,0,0,0,0,0,0,0,0.167,0,0,0,0,0,0,0.167,0.167,0,0,0,0.167
1070,CoCrCuFeNiTiVZr,,680,,,,,,CAST,10.1002/adem.200300567,0,0,0,0,0,0,0,0,0,0.125,0.125,0.125,0.125,0,0,0,0,0,0,0,0,0,0,0.125,0,0,0,0,0,0,0.125,0.125,0,0,0,0.125
1071,CoCrFeMoNiTiVZr,,850,,,,,,CAST,10.1002/adem.200300567,0,0,0,0,0,0,0,0,0,0.125,0.125,0,0.125,0,0,0,0,0,0,0.125,0,0,0,0.125,0,0,0,0,0,0,0.125,0.125,0,0,0,0.125
1072,CoCuFeNiTiVZr,,630,,,,,,CAST,10.1002/adem.200300567,0,0,0,0,0,0,0,0,0,0.143,0,0.143,0.143,0,0,0,0,0,0,0,0,0,0,0.143,0,0,0,0,0,0,0.143,0.143,0,0,0,0.143
1073,CoFeMoNiTiVZr,,790,,,,,,CAST,10.1002/adem.200300567,0,0,0,0,0,0,0,0,0,0.143,0,0,0.143,0,0,0,0,0,0,0.143,0,0,0,0.143,0,0,0,0,0,0,0.143,0.143,0,0,0,0.143
1074,CuFeNiTiVZr,,590,,,,,,CAST,10.1002/adem.200300567,0,0,0,0,0,0,0,0,0,0,0,0.167,0.167,0,0,0,0,0,0,0,0,0,0,0.167,0,0,0,0,0,0,0.167,0.167,0,0,0,0.167
1075,FeMoNiTiVZr,BCC+Sec.,740,,,,,,CAST,10.1002/adem.200300567,0,1,0,1,0,0,0,0,0,0,0,0,0.167,0,0,0,0,0,0,0.167,0,0,0,0.167,0,0,0,0,0,0,0.167,0.167,0,0,0,0.167
1076,Al0.1CoCrFeMnNi,FCC,180,,,,,,CAST,10.1016/j.actamat.2013.09.037,1,0,0,0,0,0.02,0,0,0,0.196,0.196,0,0.196,0,0,0,0,0,0.196,0,0,0,0,0.196,0,0,0,0,0,0,0,0,0,0,0,0
1077,Al0.2CoCrFeMnNi,FCC,171,220,,56,,,CAST,10.1016/j.actamat.2013.09.037,1,0,0,0,0,0.038,0,0,0,0.192,0.192,0,0.192,0,0,0,0,0,0.192,0,0,0,0,0.192,0,0,0,0,0,0,0,0,0,0,0,0
1078,Al0.38CoCrFeMnNi,FCC,182,244,,45,,,CAST,10.1016/j.actamat.2013.09.037,1,0,0,0,0,0.071,0,0,0,0.186,0.186,0,0.186,0,0,0,0,0,0.186,0,0,0,0,0.186,0,0,0,0,0,0,0,0,0,0,0,0
1079,Al0.43CoCrFeMnNi,FCC+BCC,183,285,,35,,,CAST,10.1016/j.actamat.2013.09.037,1,1,0,0,0,0.079,0,0,0,0.184,0.184,0,0.184,0,0,0,0,0,0.184,0,0,0,0,0.184,0,0,0,0,0,0,0,0,0,0,0,0
1080,Al0.49CoCrFeMnNi,FCC+BCC,220,331,,29,,,CAST,10.1016/j.actamat.2013.09.037,1,1,0,0,0,0.089,0,0,0,0.182,0.182,0,0.182,0,0,0,0,0,0.182,0,0,0,0,0.182,0,0,0,0,0,0,0,0,0,0,0,0
1081,Al0.56CoCrFeMnNi,FCC+BCC,278,526,,16,,,CAST,10.1016/j.actamat.2013.09.037,1,1,0,0,0,0.101,0,0,0,0.18,0.18,0,0.18,0,0,0,0,0,0.18,0,0,0,0,0.18,0,0,0,0,0,0,0,0,0,0,0,0
1082,Al0.62CoCrFeMnNi,FCC+BCC,405,833,,5,,,CAST,10.1016/j.actamat.2013.09.037,1,1,0,0,0,0.11,0,0,0,0.178,0.178,0,0.178,0,0,0,0,0,0.178,0,0,0,0,0.178,0,0,0,0,0,0,0,0,0,0,0,0
1083,Al0.68CoCrFeMnNi,FCC+BCC,486,,,,,,CAST,10.1016/j.actamat.2013.09.037,1,1,0,0,0,0.12,0,0,0,0.176,0.176,0,0.176,0,0,0,0,0,0.176,0,0,0,0,0.176,0,0,0,0,0,0,0,0,0,0,0,0
1084,Al0.75CoCrFeMnNi,FCC+BCC,530,,,,,,CAST,10.1016/j.actamat.2013.09.037,1,1,0,0,0,0.13,0,0,0,0.174,0.174,0,0.174,0,0,0,0,0,0.174,0,0,0,0,0.174,0,0,0,0,0,0,0,0,0,0,0,0
1085,Al0.81CoCrFeMnNi,FCC+BCC,539,,,,,,CAST,10.1016/j.actamat.2013.09.037,1,1,0,0,0,0.139,0,0,0,0.172,0.172,0,0.172,0,0,0,0,0,0.172,0,0,0,0,0.172,0,0,0,0,0,0,0,0,0,0,0,0
1086,Al0.88CoCrFeMnNi,FCC+BCC,533,,,,,,CAST,10.1016/j.actamat.2013.09.037,1,1,0,0,0,0.15,0,0,0,0.17,0.17,0,0.17,0,0,0,0,0,0.17,0,0,0,0,0.17,0,0,0,0,0,0,0,0,0,0,0,0
1087,Al0.95CoCrFeMnNi,FCC+BCC,535,,,,,,CAST,10.1016/j.actamat.2013.09.037,1,1,0,0,0,0.16,0,0,0,0.168,0.168,0,0.168,0,0,0,0,0,0.168,0,0,0,0,0.168,0,0,0,0,0,0,0,0,0,0,0,0
1088,AlCo0.8Cr0.8Fe0.8Mn0.8Ni0.8,BCC,539,,,,,,CAST,10.1016/j.actamat.2013.09.037,0,1,0,0,0,0.2,0,0,0,0.16,0.16,0,0.16,0,0,0,0,0,0.16,0,0,0,0,0.16,0,0,0,0,0,0,0,0,0,0,0,0
1089,CoCrFeMnNi,FCC,176,208,,62,,,CAST,10.1016/j.actamat.2013.09.037,1,0,0,0,0,0,0,0,0,0.2,0.2,0,0.2,0,0,0,0,0,0.2,0,0,0,0,0.2,0,0,0,0,0,0,0,0,0,0,0,0
1090,CoCrFeMnNi,FCC,135,230,,,,,ANNEAL,10.1016/j.jallcom.2014.12.157,1,0,0,0,0,0,0,0,0,0.2,0.2,0,0.2,0,0,0,0,0,0.2,0,0,0,0,0.2,0,0,0,0,0,0,0,0,0,0,0,0
1091,CoCrFeMnNiV0.25,FCC,151,,,,,,CAST,10.1016/j.jallcom.2014.12.157,1,0,0,0,0,0,0,0,0,0.19,0.19,0,0.19,0,0,0,0,0,0.19,0,0,0,0,0.19,0,0,0,0,0,0,0,0.048,0,0,0,0
1092,CoCrFeMnNiV0.25,FCC+Sec.,144,200,,,,,ANNEAL,10.1016/j.jallcom.2014.12.157,1,0,0,1,0,0,0,0,0,0.19,0.19,0,0.19,0,0,0,0,0,0.19,0,0,0,0,0.19,0,0,0,0,0,0,0,0.048,0,0,0,0
1093,CoCrFeMnNiV0.5,FCC,186,,,,,,CAST,10.1016/j.jallcom.2014.12.157,1,0,0,0,0,0,0,0,0,0.182,0.182,0,0.182,0,0,0,0,0,0.182,0,0,0,0,0.182,0,0,0,0,0,0,0,0.091,0,0,0,0
1094,CoCrFeMnNiV0.5,FCC,275,620,,,,,ANNEAL,10.1016/j.jallcom.2014.12.157,1,0,0,0,0,0,0,0,0,0.182,0.182,0,0.182,0,0,0,0,0,0.182,0,0,0,0,0.182,0,0,0,0,0,0,0,0.091,0,0,0,0
1095,CoCrFeMnNiV0.75,FCC+Sec.,380,740,1325,,,,ANNEAL,10.1016/j.jallcom.2014.12.157,1,0,0,1,0,0,0,0,0,0.174,0.174,0,0.174,0,0,0,0,0,0.174,0,0,0,0,0.174,0,0,0,0,0,0,0,0.13,0,0,0,0
1096,CoCrFeMnNiV0.75,FCC+Sec.,342,,,,,,CAST,10.1016/j.jallcom.2014.12.157,1,0,0,1,0,0,0,0,0,0.174,0.174,0,0.174,0,0,0,0,0,0.174,0,0,0,0,0.174,0,0,0,0,0,0,0,0.13,0,0,0,0
1097,CoCrFeMnNiV,FCC+Sec.,636,1660,1845,,,,ANNEAL,10.1016/j.jallcom.2014.12.157,1,0,0,1,0,0,0,0,0,0.167,0.167,0,0.167,0,0,0,0,0,0.167,0,0,0,0,0.167,0,0,0,0,0,0,0,0.167,0,0,0,0
1098,CoCrFeMnNiV,FCC+Sec.,650,,,,,,CAST,10.1016/j.jallcom.2014.12.157,1,0,0,1,0,0,0,0,0,0.167,0.167,0,0.167,0,0,0,0,0,0.167,0,0,0,0,0.167,0,0,0,0,0,0,0,0.167,0,0,0,0
1099,Al0.2Cr0.667FeMn0.667Ni0.333,FCC+BCC,297,,,,,,CAST,10.1016/j.msea.2010.05.052,1,1,0,0,0,0.07,0,0,0,0,0.233,0,0.349,0,0,0,0,0,0.233,0,0,0,0,0.116,0,0,0,0,0,0,0,0,0,0,0,0
1100,Al0.333Cr0.667FeMn0.667Ni0.333,BCC,396,,,,,,CAST,10.1016/j.msea.2010.05.052,0,1,0,0,0,0.111,0,0,0,0,0.222,0,0.333,0,0,0,0,0,0.222,0,0,0,0,0.111,0,0,0,0,0,0,0,0,0,0,0,0
1101,AlCrFeNi,BCC+B2,472,1406,2927,,,,CAST,10.1016/j.jallcom.2013.03.253,0,1,0,1,0,0.25,0,0,0,0,0.25,0,0.25,0,0,0,0,0,0,0,0,0,0,0.25,0,0,0,0,0,0,0,0,0,0,0,0
1102,AlCrFeMoNi,B2+Sec.,905,,,,,,CAST,10.1016/j.jallcom.2013.03.253,0,0,0,1,0,0.2,0,0,0,0,0.2,0,0.2,0,0,0,0,0,0,0.2,0,0,0,0.2,0,0,0,0,0,0,0,0,0,0,0,0
1103,AlCrFeMo0.2Ni,BCC+B2,549,1487,3222,,,,CAST,10.1016/j.jallcom.2013.03.253,0,1,0,1,0,0.238,0,0,0,0,0.238,0,0.238,0,0,0,0,0,0,0.048,0,0,0,0.238,0,0,0,0,0,0,0,0,0,0,0,0
1104,AlCrFeMo0.5Ni,BCC+B2,622,1749,2644,,,,CAST,10.1016/j.jallcom.2013.03.253,0,1,0,1,0,0.222,0,0,0,0,0.222,0,0.222,0,0,0,0,0,0,0.111,0,0,0,0.222,0,0,0,0,0,0,0,0,0,0,0,0
1105,AlCrFeMo0.8Ni,B2+Sec.,854,1513,1513,,,,CAST,10.1016/j.jallcom.2013.03.253,0,0,0,1,0,0.208,0,0,0,0,0.208,0,0.208,0,0,0,0,0,0,0.167,0,0,0,0.208,0,0,0,0,0,0,0,0,0,0,0,0
1106,Al0.3CoCrCuFe,FCC,180,,,,,,,10.3166/acsm.31.633-648,1,0,0,0,0,0.07,0,0,0,0.233,0.233,0.233,0.233,0,0,0,0,0,0,0,0,0,0,0,0,0,0,0,0,0,0,0,0,0,0,0
1107,Al0.5CoCrCuFe,FCC,207,,,,,,,10.3166/acsm.31.633-648,1,0,0,0,0,0.111,0,0,0,0.222,0.222,0.222,0.222,0,0,0,0,0,0,0,0,0,0,0,0,0,0,0,0,0,0,0,0,0,0,0
1108,Al0.8CoCrCuFe,FCC+BCC,271,,,,,,,10.3166/acsm.31.633-648,1,1,0,0,0,0.167,0,0,0,0.208,0.208,0.208,0.208,0,0,0,0,0,0,0,0,0,0,0,0,0,0,0,0,0,0,0,0,0,0,0
1109,AlCo0.769Cr0.769Cu0.769Fe0.769,FCC+BCC,476,,,,,,,10.3166/acsm.31.633-648,1,1,0,0,0,0.245,0,0,0,0.189,0.189,0.189,0.189,0,0,0,0,0,0,0,0,0,0,0,0,0,0,0,0,0,0,0,0,0,0,0
1110,AlCo0.667Cr0.667Cu0.667Fe0.667,FCC+BCC,510,,,,,,,10.3166/acsm.31.633-648,1,1,0,0,0,0.273,0,0,0,0.182,0.182,0.182,0.182,0,0,0,0,0,0,0,0,0,0,0,0,0,0,0,0,0,0,0,0,0,0,0
1111,AlCo0.556Cr0.556Cu0.556Fe0.556,FCC+BCC,557,,,,,,,10.3166/acsm.31.633-648,1,1,0,0,0,0.31,0,0,0,0.172,0.172,0.172,0.172,0,0,0,0,0,0,0,0,0,0,0,0,0,0,0,0,0,0,0,0,0,0,0
1112,AlCo0.5Cr0.5Cu0.5Fe0.5,FCC+BCC,567,,,,,,,10.3166/acsm.31.633-648,1,1,0,0,0,0.333,0,0,0,0.167,0.167,0.167,0.167,0,0,0,0,0,0,0,0,0,0,0,0,0,0,0,0,0,0,0,0,0,0,0
1113,AlCo0.435Cr0.435Cu0.435Fe0.435,FCC+BCC,603,,,,,,,10.3166/acsm.31.633-648,1,1,0,0,0,0.365,0,0,0,0.159,0.159,0.159,0.159,0,0,0,0,0,0,0,0,0,0,0,0,0,0,0,0,0,0,0,0,0,0,0
1114,AlCo0.4Cr0.4Cu0.4Fe0.4,FCC+BCC,624,,,,,,,10.3166/acsm.31.633-648,1,1,0,0,0,0.385,0,0,0,0.154,0.154,0.154,0.154,0,0,0,0,0,0,0,0,0,0,0,0,0,0,0,0,0,0,0,0,0,0,0
1115,AlCo0.357Cr0.357Cu0.357Fe0.357,BCC,657,,,,,,,10.3166/acsm.31.633-648,0,1,0,0,0,0.412,0,0,0,0.147,0.147,0.147,0.147,0,0,0,0,0,0,0,0,0,0,0,0,0,0,0,0,0,0,0,0,0,0,0
1116,AlCo0.333Cr0.333Cu0.333Fe0.333,BCC,644,,,,,,,10.3166/acsm.31.633-648,0,1,0,0,0,0.429,0,0,0,0.143,0.143,0.143,0.143,0,0,0,0,0,0,0,0,0,0,0,0,0,0,0,0,0,0,0,0,0,0,0
1117,AlCoCrCuFe,FCC+BCC,407,,,,,,,10.3166/acsm.31.633-648,1,1,0,0,0,0.2,0,0,0,0.2,0.2,0.2,0.2,0,0,0,0,0,0,0,0,0,0,0,0,0,0,0,0,0,0,0,0,0,0,0
1118,CoCrCuFe,FCC,134,,,,,,,10.3166/acsm.31.633-648,1,0,0,0,0,0,0,0,0,0.25,0.25,0.25,0.25,0,0,0,0,0,0,0,0,0,0,0,0,0,0,0,0,0,0,0,0,0,0,0
1119,CoCrCu0.5FeNi,FCC,172,,,,,,CAST,10.1016/j.intermet.2010.03.030,1,0,0,0,0,0,0,0,0,0.222,0.222,0.111,0.222,0,0,0,0,0,0,0,0,0,0,0.222,0,0,0,0,0,0,0,0,0,0,0,0
1120,CoCrCuFeNiTi,FCC,,1272,1272,2,,,CAST,10.1016/j.intermet.2006.08.005,1,0,0,0,0,0,0,0,0,0.167,0.167,0.167,0.167,0,0,0,0,0,0,0,0,0,0,0.167,0,0,0,0,0,0,0.167,0,0,0,0,0
1121,CoCrCuFeNiTi0.8,FCC+Sec.,,1042,1848,3,,,CAST,10.1016/j.intermet.2006.08.005,1,0,0,1,0,0,0,0,0,0.172,0.172,0.172,0.172,0,0,0,0,0,0,0,0,0,0,0.172,0,0,0,0,0,0,0.138,0,0,0,0,0
1122,Al0.5B0.2CoCrCuFeNi,,415,,,,,,CAST,10.1149/1.2744133,0,0,0,0,0,0.088,0.035,0,0,0.175,0.175,0.175,0.175,0,0,0,0,0,0,0,0,0,0,0.175,0,0,0,0,0,0,0,0,0,0,0,0
1123,Al0.5B0.6CoCrCuFeNi,,505,,,,,,CAST,10.1149/1.2744133,0,0,0,0,0,0.082,0.098,0,0,0.164,0.164,0.164,0.164,0,0,0,0,0,0,0,0,0,0,0.164,0,0,0,0,0,0,0,0,0,0,0,0
1124,Al0.5BCoCrCuFeNi,,736,,,,,,CAST,10.1149/1.2744133,0,0,0,0,0,0.077,0.154,0,0,0.154,0.154,0.154,0.154,0,0,0,0,0,0,0,0,0,0,0.154,0,0,0,0,0,0,0,0,0,0,0,0
1125,Al0.5CoCrCuFeNi,,300,,,,,,CAST,10.1149/1.2744133,0,0,0,0,0,0.091,0,0,0,0.182,0.182,0.182,0.182,0,0,0,0,0,0,0,0,0,0,0.182,0,0,0,0,0,0,0,0,0,0,0,0
1126,Al0.5CoCrCuFeNiTi,FCC+BCC+Sec.,636,,,,,,CAST,10.2320/matertrans.47.1395,1,1,0,1,0,0.077,0,0,0,0.154,0.154,0.154,0.154,0,0,0,0,0,0,0,0,0,0,0.154,0,0,0,0,0,0,0.154,0,0,0,0,0
1127,Al0.5CoCrCuFeNiTi0.2,FCC,272,,,,,,CAST,10.2320/matertrans.47.1395,1,0,0,0,0,0.088,0,0,0,0.175,0.175,0.175,0.175,0,0,0,0,0,0,0,0,0,0,0.175,0,0,0,0,0,0,0.035,0,0,0,0,0
1128,Al0.5CoCrCuFeNiTi0.4,FCC,321,,,,,,CAST,10.2320/matertrans.47.1395,1,0,0,0,0,0.085,0,0,0,0.169,0.169,0.169,0.169,0,0,0,0,0,0,0,0,0,0,0.169,0,0,0,0,0,0,0.068,0,0,0,0,0
1129,Al0.5CoCrCuFeNiTi0.6,FCC+BCC,458,,,,,,CAST,10.2320/matertrans.47.1395,1,1,0,0,0,0.082,0,0,0,0.164,0.164,0.164,0.164,0,0,0,0,0,0,0,0,0,0,0.164,0,0,0,0,0,0,0.098,0,0,0,0,0
1130,Al0.5CoCrCuFeNiTi0.8,FCC+BCC+Sec.,590,,,,,,CAST,10.2320/matertrans.47.1395,1,1,0,1,0,0.079,0,0,0,0.159,0.159,0.159,0.159,0,0,0,0,0,0,0,0,0,0,0.159,0,0,0,0,0,0,0.127,0,0,0,0,0
1131,Al0.417Co0.833Cr0.833Cu0.833Fe0.833Ni0.833Ti,FCC+BCC+Sec.,646,,,,,,CAST,10.2320/matertrans.47.1395,1,1,0,1,0,0.075,0,0,0,0.149,0.149,0.149,0.149,0,0,0,0,0,0,0,0,0,0,0.149,0,0,0,0,0,0,0.179,0,0,0,0,0
1132,Al0.357Co0.714Cr0.714Cu0.714Fe0.714Ni0.714Ti,FCC+BCC+B2+Sec.,664,,,,,,CAST,10.2320/matertrans.47.1395,1,1,0,1,0,0.072,0,0,0,0.145,0.145,0.145,0.145,0,0,0,0,0,0,0,0,0,0,0.145,0,0,0,0,0,0,0.203,0,0,0,0,0
1133,Al0.312Co0.625Cr0.625Cu0.625Fe0.625Ni0.625Ti,FCC+BCC+B2+Sec.,657,,,,,,CAST,10.2320/matertrans.47.1395,1,1,0,1,0,0.07,0,0,0,0.141,0.141,0.141,0.141,0,0,0,0,0,0,0,0,0,0,0.141,0,0,0,0,0,0,0.225,0,0,0,0,0
1134,Al0.278Co0.556Cr0.556Cu0.556Fe0.556Ni0.556Ti,FCC+BCC+B2+Sec.,667,,,,,,CAST,10.2320/matertrans.47.1395,1,1,0,1,0,0.069,0,0,0,0.137,0.137,0.137,0.137,0,0,0,0,0,0,0,0,0,0,0.137,0,0,0,0,0,0,0.246,0,0,0,0,0
1135,Al0.25Co0.5Cr0.5Cu0.5Fe0.5Ni0.5Ti,FCC+BCC+B2+Sec.,696,,,,,,CAST,10.2320/matertrans.47.1395,1,1,0,1,0,0.067,0,0,0,0.133,0.133,0.133,0.133,0,0,0,0,0,0,0,0,0,0,0.133,0,0,0,0,0,0,0.267,0,0,0,0,0
1136,Al0.5CoCrCuFeNiV0.2,FCC,204,,,,,,CAST,10.1007/s11661-006-0081-3,1,0,0,0,0,0.088,0,0,0,0.175,0.175,0.175,0.175,0,0,0,0,0,0,0,0,0,0,0.175,0,0,0,0,0,0,0,0.035,0,0,0,0
1137,Al0.5CoCrCuFeNiV0.4,FCC+BCC,231,,,,,,CAST,10.1007/s11661-006-0081-3,1,1,0,0,0,0.085,0,0,0,0.169,0.169,0.169,0.169,0,0,0,0,0,0,0,0,0,0,0.169,0,0,0,0,0,0,0,0.068,0,0,0,0
1138,Al0.5CoCrCuFeNiV0.6,FCC+BCC+Sec.,328,,,,,,CAST,10.1007/s11661-006-0081-3,1,1,0,1,0,0.082,0,0,0,0.164,0.164,0.164,0.164,0,0,0,0,0,0,0,0,0,0,0.164,0,0,0,0,0,0,0,0.098,0,0,0,0
1139,Al0.5CoCrCuFeNiV0.8,FCC+BCC+Sec.,447,,,,,,CAST,10.1007/s11661-006-0081-3,1,1,0,1,0,0.079,0,0,0,0.159,0.159,0.159,0.159,0,0,0,0,0,0,0,0,0,0,0.159,0,0,0,0,0,0,0,0.127,0,0,0,0
1140,Al0.5CoCrCuFeNiV,FCC+BCC+Sec.,639,,,,,,CAST,10.1007/s11661-006-0081-3,1,1,0,1,0,0.077,0,0,0,0.154,0.154,0.154,0.154,0,0,0,0,0,0,0,0,0,0,0.154,0,0,0,0,0,0,0,0.154,0,0,0,0
1141,Al0.417Co0.833Cr0.833Cu0.833Fe0.833Ni0.833V,BCC,579,,,,,,CAST,10.1007/s11661-006-0081-3,0,1,0,0,0,0.075,0,0,0,0.149,0.149,0.149,0.149,0,0,0,0,0,0,0,0,0,0,0.149,0,0,0,0,0,0,0,0.179,0,0,0,0
1142,Al0.357Co0.714Cr0.714Cu0.714Fe0.714Ni0.714V,BCC,577,,,,,,CAST,10.1007/s11661-006-0081-3,0,1,0,0,0,0.072,0,0,0,0.145,0.145,0.145,0.145,0,0,0,0,0,0,0,0,0,0,0.145,0,0,0,0,0,0,0,0.203,0,0,0,0
1143,Al0.312Co0.625Cr0.625Cu0.625Fe0.625Ni0.625V,BCC,594,,,,,,CAST,10.1007/s11661-006-0081-3,0,1,0,0,0,0.07,0,0,0,0.141,0.141,0.141,0.141,0,0,0,0,0,0,0,0,0,0,0.141,0,0,0,0,0,0,0,0.225,0,0,0,0
1144,Al0.278Co0.556Cr0.556Cu0.556Fe0.556Ni0.556V,BCC,597,,,,,,CAST,10.1007/s11661-006-0081-3,0,1,0,0,0,0.069,0,0,0,0.137,0.137,0.137,0.137,0,0,0,0,0,0,0,0,0,0,0.137,0,0,0,0,0,0,0,0.246,0,0,0,0
1145,Al0.25Co0.5Cr0.5Cu0.5Fe0.5Ni0.5V,BCC,587,,,,,,CAST,10.1007/s11661-006-0081-3,0,1,0,0,0,0.067,0,0,0,0.133,0.133,0.133,0.133,0,0,0,0,0,0,0,0,0,0,0.133,0,0,0,0,0,0,0,0.267,0,0,0,0
1146,AlCoCrCuFeNi,FCC+BCC,472,,,,,,CAST,10.1016/j.msea.2012.07.003,1,1,0,0,0,0.167,0,0,0,0.167,0.167,0.167,0.167,0,0,0,0,0,0,0,0,0,0,0.167,0,0,0,0,0,0,0,0,0,0,0,0
1147,AlCoCuFeNdNi,Other,578,,,,,,CAST,10.1016/j.msea.2012.07.003,0,0,0,1,0,0.167,0,0,0,0.167,0,0.167,0.167,0,0,0,0,0,0,0,0,0,0.167,0.167,0,0,0,0,0,0,0,0,0,0,0,0
1148,AlCoCuFeNi,FCC+BCC,536,,,,,,CAST,10.1016/j.msea.2012.07.003,1,1,0,0,0,0.2,0,0,0,0.2,0,0.2,0.2,0,0,0,0,0,0,0,0,0,0,0.2,0,0,0,0,0,0,0,0,0,0,0,0
1149,AlCoCuFeNiSi,FCC+BCC,682,,,,,,CAST,10.1016/j.msea.2012.07.003,1,1,0,0,0,0.167,0,0,0,0.167,0,0.167,0.167,0,0,0,0,0,0,0,0,0,0,0.167,0,0,0,0.167,0,0,0,0,0,0,0,0
1150,AlCoCuFeNiTi,FCC+BCC,626,,,,,,CAST,10.1016/j.msea.2012.07.003,1,1,0,0,0,0.167,0,0,0,0.167,0,0.167,0.167,0,0,0,0,0,0,0,0,0,0,0.167,0,0,0,0,0,0,0.167,0,0,0,0,0
1151,AlCoCuFeNiZr,FCC+BCC+Sec.,472,,,,,,CAST,10.1016/j.msea.2012.07.003,1,1,0,1,0,0.167,0,0,0,0.167,0,0.167,0.167,0,0,0,0,0,0,0,0,0,0,0.167,0,0,0,0,0,0,0,0,0,0,0,0.167
1152,AlCoCrCuFeMnNi,FCC+BCC+Sec.,,1005,,15,,,CAST,10.1016/j.msea.2008.08.025,1,1,0,1,0,0.143,0,0,0,0.143,0.143,0.143,0.143,0,0,0,0,0,0.143,0,0,0,0,0.143,0,0,0,0,0,0,0,0,0,0,0,0
1153,AlCoCrCuFeNiTi,FCC+BCC+BCC,,1234,,9,,,CAST,10.1016/j.msea.2008.08.025,1,1,0,0,0,0.143,0,0,0,0.143,0.143,0.143,0.143,0,0,0,0,0,0,0,0,0,0,0.143,0,0,0,0,0,0,0.143,0,0,0,0,0
1154,AlCoCrCuFeNiV,FCC+BCC,,1469,,16,,,CAST,10.1016/j.msea.2008.08.025,1,1,0,0,0,0.143,0,0,0,0.143,0.143,0.143,0.143,0,0,0,0,0,0,0,0,0,0,0.143,0,0,0,0,0,0,0,0.143,0,0,0,0
1155,AlCoCrCuNiTi,BCC,,,1495,,,,,10.1016/j.matdes.2009.09.016,0,1,0,0,0,0.167,0,0,0,0.167,0.167,0.167,0,0,0,0,0,0,0,0,0,0,0,0.167,0,0,0,0,0,0,0.167,0,0,0,0,0
1156,AlCoCrCuNiTiY,Other,,,1192,,,,CAST,10.1016/j.matdes.2009.09.016,0,0,0,1,0,0.143,0,0,0,0.143,0.143,0.143,0,0,0,0,0,0,0,0,0,0,0,0.143,0,0,0,0,0,0,0.143,0,0,0.143,0,0
1157,AlCoCrCuNiTiY0.5,Other,,,1025,,,,CAST,10.1016/j.matdes.2009.09.016,0,0,0,1,0,0.154,0,0,0,0.154,0.154,0.154,0,0,0,0,0,0,0,0,0,0,0,0.154,0,0,0,0,0,0,0.154,0,0,0.077,0,0
1158,AlCoCrCuNiTiY0.8,Other,,,1325,,,,CAST,10.1016/j.matdes.2009.09.016,0,0,0,1,0,0.147,0,0,0,0.147,0.147,0.147,0,0,0,0,0,0,0,0,0,0,0,0.147,0,0,0,0,0,0,0.147,0,0,0.118,0,0
1159,CoCuFeNi,FCC,,,480,,,,CAST,10.1016/j.msea.2012.03.080,1,0,0,0,0,0,0,0,0,0.25,0,0.25,0.25,0,0,0,0,0,0,0,0,0,0,0.25,0,0,0,0,0,0,0,0,0,0,0,0
1160,CoCuFeNiSn0.02,FCC,,,548,,,,CAST,10.1016/j.msea.2012.03.080,1,0,0,0,0,0,0,0,0,0.249,0,0.249,0.249,0,0,0,0,0,0,0,0,0,0,0.249,0,0,0,0,0.005,0,0,0,0,0,0,0
1161,CoCuFeNiSn0.04,FCC+Sec.,,,594,,,,CAST,10.1016/j.msea.2012.03.080,1,0,0,1,0,0,0,0,0,0.248,0,0.248,0.248,0,0,0,0,0,0,0,0,0,0,0.248,0,0,0,0,0.01,0,0,0,0,0,0,0
1162,CoCuFeNiSn0.05,FCC+Sec.,,,615,,,,CAST,10.1016/j.msea.2012.03.080,1,0,0,1,0,0,0,0,0,0.247,0,0.247,0.247,0,0,0,0,0,0,0,0,0,0,0.247,0,0,0,0,0.012,0,0,0,0,0,0,0
1163,CoCuFeNiSn0.07,FCC+Sec.,,,632,,,,CAST,10.1016/j.msea.2012.03.080,1,0,0,1,0,0,0,0,0,0.246,0,0.246,0.246,0,0,0,0,0,0,0,0,0,0,0.246,0,0,0,0,0.017,0,0,0,0,0,0,0
1164,CoCuFeNiSn0.1,FCC+Sec.,,,602,,,,CAST,10.1016/j.msea.2012.03.080,1,0,0,1,0,0,0,0,0,0.244,0,0.244,0.244,0,0,0,0,0,0,0,0,0,0,0.244,0,0,0,0,0.024,0,0,0,0,0,0,0
1165,CoCuFeNiSn0.2,FCC+Sec.,,,261,,,,CAST,10.1016/j.msea.2012.03.080,1,0,0,1,0,0,0,0,0,0.238,0,0.238,0.238,0,0,0,0,0,0,0,0,0,0,0.238,0,0,0,0,0.048,0,0,0,0,0,0,0
1166,CoCuFeNiSn0.5,FCC+Sec.,,,,,,,CAST,10.1016/j.msea.2012.03.080,1,0,0,1,0,0,0,0,0,0.222,0,0.222,0.222,0,0,0,0,0,0,0,0,0,0,0.222,0,0,0,0,0.111,0,0,0,0,0,0,0
1167,CoCuFeMnNi,FCC,208,,478,,,,CAST,10.1016/j.matdes.2012.08.019,1,0,0,0,0,0,0,0,0,0.2,0,0.2,0.2,0,0,0,0,0,0.2,0,0,0,0,0.2,0,0,0,0,0,0,0,0,0,0,0,0
1168,CoCuFeMnNiSn0.03,FCC,192,,465,,,,CAST,10.1016/j.matdes.2012.08.019,1,0,0,0,0,0,0,0,0,0.199,0,0.199,0.199,0,0,0,0,0,0.199,0,0,0,0,0.199,0,0,0,0,0.006,0,0,0,0,0,0,0
1169,CoCuFeMnNiSn0.05,FCC+Sec.,205,,475,,,,CAST,10.1016/j.matdes.2012.08.019,1,0,0,1,0,0,0,0,0,0.198,0,0.198,0.198,0,0,0,0,0,0.198,0,0,0,0,0.198,0,0,0,0,0.01,0,0,0,0,0,0,0
1170,CoCuFeMnNiSn0.08,FCC+Sec.,219,,425,,,,CAST,10.1016/j.matdes.2012.08.019,1,0,0,1,0,0,0,0,0,0.197,0,0.197,0.197,0,0,0,0,0,0.197,0,0,0,0,0.197,0,0,0,0,0.016,0,0,0,0,0,0,0
1171,CoCuFeMnNiSn0.1,FCC+Sec.,253,,470,,,,CAST,10.1016/j.matdes.2012.08.019,1,0,0,1,0,0,0,0,0,0.196,0,0.196,0.196,0,0,0,0,0,0.196,0,0,0,0,0.196,0,0,0,0,0.02,0,0,0,0,0,0,0
1172,CoCuFeMnNiSn0.2,FCC+Sec.,319,,368,,,,CAST,10.1016/j.matdes.2012.08.019,1,0,0,1,0,0,0,0,0,0.192,0,0.192,0.192,0,0,0,0,0,0.192,0,0,0,0,0.192,0,0,0,0,0.038,0,0,0,0,0,0,0
1173,AlCrCuFeNi,FCC+BCC,495,,,,,,ANNEAL,10.1016/j.msea.2011.11.063,1,1,0,0,0,0.2,0,0,0,0,0.2,0.2,0.2,0,0,0,0,0,0,0,0,0,0,0.2,0,0,0,0,0,0,0,0,0,0,0,0
1174,AlCrCuFeNi0.6,FCC+BCC,496,,,,,,ANNEAL,10.1016/j.msea.2011.11.063,1,1,0,0,0,0.217,0,0,0,0,0.217,0.217,0.217,0,0,0,0,0,0,0,0,0,0,0.13,0,0,0,0,0,0,0,0,0,0,0,0
1175,AlCrCuFeNi0.8,FCC+BCC,486,,,,,,ANNEAL,10.1016/j.msea.2011.11.063,1,1,0,0,0,0.208,0,0,0,0,0.208,0.208,0.208,0,0,0,0,0,0,0,0,0,0,0.167,0,0,0,0,0,0,0,0,0,0,0,0
1176,Al0.833Cr0.833Cu0.833Fe0.833Ni,FCC+BCC,407,,,,,,ANNEAL,10.1016/j.msea.2011.11.063,1,1,0,0,0,0.192,0,0,0,0,0.192,0.192,0.192,0,0,0,0,0,0,0,0,0,0,0.231,0,0,0,0,0,0,0,0,0,0,0,0
1177,Al0.714Cr0.714Cu0.714Fe0.714Ni,FCC+BCC,367,,,,,,ANNEAL,10.1016/j.msea.2011.11.063,1,1,0,0,0,0.185,0,0,0,0,0.185,0.185,0.185,0,0,0,0,0,0,0,0,0,0,0.259,0,0,0,0,0,0,0,0,0,0,0,0
1178,CoCrCuFeNi,FCC,286,230,888,51,,,,10.1016/j.msea.2011.11.063,1,0,0,0,0,0,0,0,0,0.2,0.2,0.2,0.2,0,0,0,0,0,0,0,0,0,0,0.2,0,0,0,0,0,0,0,0,0,0,0,0
1179,Al0.1Cr0.5Cu0.5Fe0.5Ni,FCC,,,,,,,,10.1063/1.3587228,1,0,0,0,0,0.038,0,0,0,0,0.192,0.192,0.192,0,0,0,0,0,0,0,0,0,0,0.385,0,0,0,0,0,0,0,0,0,0,0,0
1180,Al0.2Cr0.5Cu0.5Fe0.5Ni,FCC,,,,,,,,10.1063/1.3587228,1,0,0,0,0,0.074,0,0,0,0,0.185,0.185,0.185,0,0,0,0,0,0,0,0,0,0,0.37,0,0,0,0,0,0,0,0,0,0,0,0
1181,Al0.3Cr0.5Cu0.5Fe0.5Ni,FCC,,,,,,,,10.1063/1.3587228,1,0,0,0,0,0.107,0,0,0,0,0.179,0.179,0.179,0,0,0,0,0,0,0,0,0,0,0.357,0,0,0,0,0,0,0,0,0,0,0,0
1182,Al0.4Cr0.5Cu0.5Fe0.5Ni,FCC,,,,,,,,10.1063/1.3587228,1,0,0,0,0,0.138,0,0,0,0,0.172,0.172,0.172,0,0,0,0,0,0,0,0,0,0,0.345,0,0,0,0,0,0,0,0,0,0,0,0
1183,Al0.6Cr0.5Cu0.5Fe0.5Ni,FCC+BCC,,,,,,,,10.1063/1.3587228,1,1,0,0,0,0.194,0,0,0,0,0.161,0.161,0.161,0,0,0,0,0,0,0,0,0,0,0.323,0,0,0,0,0,0,0,0,0,0,0,0
1184,Al0.5Cr0.5Cu0.5Fe0.5Ni,FCC+BCC,,,,,,,,10.1063/1.3587228,1,1,0,0,0,0.167,0,0,0,0,0.167,0.167,0.167,0,0,0,0,0,0,0,0,0,0,0.333,0,0,0,0,0,0,0,0,0,0,0,0
1185,AlCrCuFeNiTi,BCC+BCC+Sec.,,,1219,,,,ANNEAL,10.1016/j.jallcom.2011.02.108,0,1,0,1,0,0.167,0,0,0,0,0.167,0.167,0.167,0,0,0,0,0,0,0,0,0,0,0.167,0,0,0,0,0,0,0.167,0,0,0,0,0
1186,AlCu0.889Fe0.667Ni0.889Ti,FCC,516,980,1326,,,,CAST,10.1016/j.apsusc.2015.07.207,1,0,0,0,0,0.225,0,0,0,0,0,0.2,0.15,0,0,0,0,0,0,0,0,0,0,0.2,0,0,0,0,0,0,0.225,0,0,0,0,0
1187,AlCuFeNiTi,FCC,516,1074,1617,,,,CAST,10.1016/j.apsusc.2015.07.207,1,0,0,0,0,0.2,0,0,0,0,0,0.2,0.2,0,0,0,0,0,0,0,0,0,0,0.2,0,0,0,0,0,0,0.2,0,0,0,0,0
1188,AlCuNiTi,FCC,537,300,536,,,,CAST,10.1016/j.apsusc.2015.07.207,1,0,0,0,0,0.25,0,0,0,0,0,0.25,0,0,0,0,0,0,0,0,0,0,0,0.25,0,0,0,0,0,0,0.25,0,0,0,0,0
1189,AlCu0.062Li0.062Mg0.062Zn0.062,FCC+Sec.,,488,879,17,,,CAST,10.1007/s11837-015-1402-z,1,0,0,1,0,0.801,0,0,0,0,0,0.05,0,0,0,0,0.05,0.05,0,0,0,0,0,0,0,0,0,0,0,0,0,0,0,0,0.05,0
1190,AlLi0.062Mg0.062Sn0.062Zn0.062,FCC+Sec.,,415,836,16,,,CAST,10.1007/s11837-015-1402-z,1,0,0,1,0,0.801,0,0,0,0,0,0,0,0,0,0,0.05,0.05,0,0,0,0,0,0,0,0,0,0,0.05,0,0,0,0,0,0.05,0
1191,AlCu0.2Li0.5MgZn0.5,Other,,,,,,,CAST,10.1007/s11837-015-1402-z,0,0,0,1,0,0.312,0,0,0,0,0,0.062,0,0,0,0,0.156,0.312,0,0,0,0,0,0,0,0,0,0,0,0,0,0,0,0,0.156,0
1192,AlCu0.5Li0.5MgSn0.2,Other,,,,,,,CAST,10.1007/s11837-015-1402-z,0,0,0,1,0,0.312,0,0,0,0,0,0.156,0,0,0,0,0.156,0.312,0,0,0,0,0,0,0,0,0,0,0.062,0,0,0,0,0,0,0
1193,AlLi0.5MgSn0.2Zn0.5,FCC+Sec.,,546,546,,,,CAST,10.1007/s11837-015-1402-z,1,0,0,1,0,0.312,0,0,0,0,0,0,0,0,0,0,0.156,0.312,0,0,0,0,0,0,0,0,0,0,0.062,0,0,0,0,0,0.156,0
1194,AlLiMgSnZn,FCC+HCP+Sec.,,600,615,1,,,CAST,10.1007/s11837-015-1402-z,1,0,1,1,0,0.2,0,0,0,0,0,0,0,0,0,0,0.2,0.2,0,0,0,0,0,0,0,0,0,0,0.2,0,0,0,0,0,0.2,0
1195,Al0.667Li0.667Mg0.333Sc0.667Ti,FCC+HCP,591,,,,,,,10.1080/21663831.2014.985855,1,0,1,0,0,0.2,0,0,0,0,0,0,0,0,0,0,0.2,0.1,0,0,0,0,0,0,0,0,0.2,0,0,0,0.3,0,0,0,0,0
1196,Al0.214Nb0.714Ta0.571TiV0.143Zr0.929,BCC,500,1965,2061,5,,,OTHER,10.1007/s11837-014-1066-0,0,1,0,0,0,0.06,0,0,0,0,0,0,0,0,0,0,0,0,0,0,0,0.2,0,0,0,0,0,0,0,0.16,0.28,0.04,0,0,0,0.26
1197,Al0.214Nb0.714Ta0.714TiZr0.929,BCC,490,1965,2054,5,,,OTHER,10.1007/s11837-014-1066-0,0,1,0,0,0,0.06,0,0,0,0,0,0,0,0,0,0,0,0,0,0,0,0.2,0,0,0,0,0,0,0,0.2,0.28,0,0,0,0,0.26
1198,Al0.4Hf0.6NbTaTiZr,BCC,500,1841,2269,10,,,OTHER,10.1007/s11837-014-1066-0,0,1,0,0,0,0.08,0,0,0,0,0,0,0,0,0,0.12,0,0,0,0,0,0.2,0,0,0,0,0,0,0,0.2,0.2,0,0,0,0,0.2
1199,Al0.333Nb0.667Ta0.533TiV0.133Zr0.667,BCC,530,2035,2105,5,,,OTHER,10.1007/s11837-014-1066-0,0,1,0,0,0,0.1,0,0,0,0,0,0,0,0,0,0,0,0,0,0,0,0.2,0,0,0,0,0,0,0,0.16,0.3,0.04,0,0,0,0.2
1200,AlMo0.5NbTa0.5TiZr,BCC+B2,591,2000,2368,10,,,OTHER,10.1007/s11837-014-1066-0,0,1,0,1,0,0.2,0,0,0,0,0,0,0,0,0,0,0,0,0,0.1,0,0.2,0,0,0,0,0,0,0,0.1,0.2,0,0,0,0,0.2
1201,Al0.667NbTa0.333TiZr0.333,BCC,408,1280,1367,4,,,OTHER,10.1007/s11837-014-1066-0,0,1,0,0,0,0.2,0,0,0,0,0,0,0,0,0,0,0,0,0,0,0,0.3,0,0,0,0,0,0,0,0.1,0.3,0,0,0,0,0.1
1202,Al0.3HfNbTaTiZr,BCC,353,1188,,50,,,CAST,10.1016/j.jallcom.2014.11.064,0,1,0,0,0,0.057,0,0,0,0,0,0,0,0,0,0.189,0,0,0,0,0,0.189,0,0,0,0,0,0,0,0.189,0.189,0,0,0,0,0.189
1203,Al0.5HfNbTaTiZr,BCC,396,1302,,46,,,CAST,10.1016/j.jallcom.2014.11.064,0,1,0,0,0,0.091,0,0,0,0,0,0,0,0,0,0.182,0,0,0,0,0,0.182,0,0,0,0,0,0,0,0.182,0.182,0,0,0,0,0.182
1204,Al0.75HfNbTaTiZr,BCC,427,1415,2050,30,,,CAST,10.1016/j.jallcom.2014.11.064,0,1,0,0,0,0.13,0,0,0,0,0,0,0,0,0,0.174,0,0,0,0,0,0.174,0,0,0,0,0,0,0,0.174,0.174,0,0,0,0,0.174
1205,AlHfNbTaTiZr,BCC+Sec.,441,1489,1900,21,,,CAST,10.1016/j.jallcom.2014.11.064,0,1,0,1,0,0.167,0,0,0,0,0,0,0,0,0,0.167,0,0,0,0,0,0.167,0,0,0,0,0,0,0,0.167,0.167,0,0,0,0,0.167
1206,HfNbTaTiZr,BCC,295,1073,,50,,,CAST,10.1016/j.jallcom.2014.11.064,0,1,0,0,0,0,0,0,0,0,0,0,0,0,0,0.2,0,0,0,0,0,0.2,0,0,0,0,0,0,0,0.2,0.2,0,0,0,0,0.2
1207,Al0.25MoNbTiV,BCC,460,1250,1500,13,,,CAST,10.3390/e16020870,0,1,0,0,0,0.059,0,0,0,0,0,0,0,0,0,0,0,0,0,0.235,0,0.235,0,0,0,0,0,0,0,0,0.235,0.235,0,0,0,0
1208,Al0.5MoNbTiV,BCC,487,1625,1800,11,,,CAST,10.3390/e16020870,0,1,0,0,0,0.111,0,0,0,0,0,0,0,0,0,0,0,0,0,0.222,0,0.222,0,0,0,0,0,0,0,0,0.222,0.222,0,0,0,0
1209,Al0.75MoNbTiV,BCC,517,1260,1300,8,,,CAST,10.3390/e16020870,0,1,0,0,0,0.158,0,0,0,0,0,0,0,0,0,0,0,0,0,0.211,0,0.211,0,0,0,0,0,0,0,0,0.211,0.211,0,0,0,0
1210,AlMoNbTiV,BCC,537,1375,1400,3,,,CAST,10.3390/e16020870,0,1,0,0,0,0.2,0,0,0,0,0,0,0,0,0,0,0,0,0,0.2,0,0.2,0,0,0,0,0,0,0,0,0.2,0.2,0,0,0,0
1211,MoNbTiV,BCC,441,1200,2050,26,,,CAST,10.3390/e16020870,0,1,0,0,0,0,0,0,0,0,0,0,0,0,0,0,0,0,0,0.25,0,0.25,0,0,0,0,0,0,0,0,0.25,0.25,0,0,0,0
1212,Al0.25NbTaTiV,BCC,,1330,,,,,CAST,10.1016/j.proeng.2012.03.043,0,1,0,0,0,0.059,0,0,0,0,0,0,0,0,0,0,0,0,0,0,0,0.235,0,0,0,0,0,0,0,0.235,0.235,0.235,0,0,0,0
1213,Al0.5NbTaTiV,BCC,,1014,,,,,CAST,10.1016/j.proeng.2012.03.043,0,1,0,0,0,0.111,0,0,0,0,0,0,0,0,0,0,0,0,0,0,0,0.222,0,0,0,0,0,0,0,0.222,0.222,0.222,0,0,0,0
1214,AlNbTaTiV,BCC,,993,,,,,CAST,10.1016/j.proeng.2012.03.043,0,1,0,0,0,0.2,0,0,0,0,0,0,0,0,0,0,0,0,0,0,0,0.2,0,0,0,0,0,0,0,0.2,0.2,0.2,0,0,0,0
1215,NbTaTiV,BCC,,1092,,,,,CAST,10.1016/j.proeng.2012.03.043,0,1,0,0,0,0,0,0,0,0,0,0,0,0,0,0,0,0,0,0,0,0.25,0,0,0,0,0,0,0,0.25,0.25,0.25,0,0,0,0
1216,AlNbTiV,BCC,448,1020,1318,,,,ANNEAL,10.1016/j.matlet.2014.11.162,0,1,0,0,0,0.25,0,0,0,0,0,0,0,0,0,0,0,0,0,0,0,0.25,0,0,0,0,0,0,0,0,0.25,0.25,0,0,0,0
1217,CrMo0.5NbTa0.5TiZr,BCC+BCC+Sec.,540,1595,2046,5,,,OTHER,10.1016/j.msea.2011.09.033,0,1,0,1,0,0,0,0,0,0,0.2,0,0,0,0,0,0,0,0,0.1,0,0.2,0,0,0,0,0,0,0,0.1,0.2,0,0,0,0,0.2
1218,CrNbTiVZr,BCC+Sec.,482,1298,,3,,,OTHER,10.1016/j.msea.2012.12.018,0,1,0,1,0,0,0,0,0,0,0.2,0,0,0,0,0,0,0,0,0,0,0.2,0,0,0,0,0,0,0,0,0.2,0.2,0,0,0,0.2
1219,CrNbTiZr,BCC+Sec.,418,1260,,6,,,OTHER,10.1016/j.msea.2012.12.018,0,1,0,1,0,0,0,0,0,0,0.25,0,0,0,0,0,0,0,0,0,0,0.25,0,0,0,0,0,0,0,0,0.25,0,0,0,0,0.25
1220,Nb0.5Ti0.5VZr0.5,BCC,304,918,,50,,,OTHER,10.1016/j.msea.2012.12.018,0,1,0,0,0,0,0,0,0,0,0,0,0,0,0,0,0,0,0,0,0,0.2,0,0,0,0,0,0,0,0,0.2,0.4,0,0,0,0.2
1221,NbTiVZr,BCC,335,1105,,50,,,OTHER,10.1016/j.msea.2012.12.018,0,1,0,0,0,0,0,0,0,0,0,0,0,0,0,0,0,0,0,0,0,0.25,0,0,0,0,0,0,0,0,0.25,0.25,0,0,0,0.25
1222,Hf0.5Mo0.5NbTiZr,BCC,,1176,1538,,,,CAST,10.1016/j.intermet.2015.09.011,0,1,0,0,0,0,0,0,0,0,0,0,0,0,0,0.125,0,0,0,0.125,0,0.25,0,0,0,0,0,0,0,0,0.25,0,0,0,0,0.25
1223,C0.1Hf0.5Mo0.5NbTiZr,BCC+Sec.,,1183,2139,38,,,CAST,10.1016/j.intermet.2015.09.011,0,1,0,1,0,0,0,0.024,0,0,0,0,0,0,0,0.122,0,0,0,0.122,0,0.244,0,0,0,0,0,0,0,0,0.244,0,0,0,0,0.244
1224,C0.3Hf0.5Mo0.5NbTiZr,BCC+Sec.,,1201,1965,33,,,CAST,10.1016/j.intermet.2015.09.011,0,1,0,1,0,0,0,0.07,0,0,0,0,0,0,0,0.116,0,0,0,0.116,0,0.233,0,0,0,0,0,0,0,0,0.233,0,0,0,0,0.233
1225,HfMo0.25NbTaTiZr,BCC,395,1112,,50,,,CAST,10.1016/j.matlet.2016.03.133,0,1,0,0,0,0,0,0,0,0,0,0,0,0,0,0.19,0,0,0,0.048,0,0.19,0,0,0,0,0,0,0,0.19,0.19,0,0,0,0,0.19
1226,HfMo0.5NbTaTiZr,BCC,480,1317,,50,,,CAST,10.1016/j.matlet.2016.03.133,0,1,0,0,0,0,0,0,0,0,0,0,0,0,0,0.182,0,0,0,0.091,0,0.182,0,0,0,0,0,0,0,0.182,0.182,0,0,0,0,0.182
1227,HfMo0.75NbTaTiZr,BCC,492,1373,,50,,,CAST,10.1016/j.matlet.2016.03.133,0,1,0,0,0,0,0,0,0,0,0,0,0,0,0,0.174,0,0,0,0.13,0,0.174,0,0,0,0,0,0,0,0.174,0.174,0,0,0,0,0.174
1228,HfMoNbTaTiZr,BCC,505,1512,1800,12,,,CAST,10.1016/j.matlet.2016.03.133,0,1,0,0,0,0,0,0,0,0,0,0,0,0,0,0.167,0,0,0,0.167,0,0.167,0,0,0,0,0,0,0,0.167,0.167,0,0,0,0,0.167
1229,HfMoTaTiZr,BCC,542,1600,1743,4,,,CAST,10.1016/j.intermet.2015.03.013,0,1,0,0,0,0,0,0,0,0,0,0,0,0,0,0.2,0,0,0,0.2,0,0,0,0,0,0,0,0,0,0.2,0.2,0,0,0,0,0.2
1230,HfMoNbTiZr,BCC,,1575,1640,9,,,ANNEAL,10.1016/j.matdes.2015.05.019,0,1,0,0,0,0,0,0,0,0,0,0,0,0,0,0.2,0,0,0,0.2,0,0.2,0,0,0,0,0,0,0,0,0.2,0,0,0,0,0.2
1231,HfMoNbTiZr,BCC,,1719,1803,10,,,CAST,10.1016/j.matdes.2015.05.019,0,1,0,0,0,0,0,0,0,0,0,0,0,0,0,0.2,0,0,0,0.2,0,0.2,0,0,0,0,0,0,0,0,0.2,0,0,0,0,0.2
1232,HfNbSi0.5TiV,BCC+Sec.,,875,,50,,,CAST,10.1016/j.matlet.2016.03.092,0,1,0,1,0,0,0,0,0,0,0,0,0,0,0,0.222,0,0,0,0,0,0.222,0,0,0,0,0,0.111,0,0,0.222,0.222,0,0,0,0
1233,Hf0.333Nb0.333Ta0.333TiZr0.667,BCC,301,903,990,19,,,CAST,10.1063/1.4966659,0,1,0,0,0,0,0,0,0,0,0,0,0,0,0,0.125,0,0,0,0,0,0.125,0,0,0,0,0,0,0,0.125,0.375,0,0,0,0,0.25
1234,HfNbTaTiZr,BCC,,929,,50,,,OTHER,10.1007/s10853-012-6260-2,0,1,0,0,0,0,0,0,0,0,0,0,0,0,0,0.2,0,0,0,0,0,0.2,0,0,0,0,0,0,0,0.2,0.2,0,0,0,0,0.2
1235,HfNbTiZr,BCC,,879,969,,,,CAST,10.1016/j.matlet.2014.05.134,0,1,0,0,0,0,0,0,0,0,0,0,0,0,0,0.25,0,0,0,0,0,0.25,0,0,0,0,0,0,0,0,0.25,0,0,0,0,0.25
1236,MoNbTaV,BCC,504,1525,2400,21,,,ANNEAL,10.3390/e18050189,0,1,0,0,0,0,0,0,0,0,0,0,0,0,0,0,0,0,0,0.25,0,0.25,0,0,0,0,0,0,0,0.25,0,0.25,0,0,0,0
1237,MoNbTaVW,BCC,536,1246,1270,2,,,CAST,10.1016/j.intermet.2011.01.004,0,1,0,0,0,0,0,0,0,0,0,0,0,0,0,0,0,0,0,0.2,0,0.2,0,0,0,0,0,0,0,0.2,0,0.2,0.2,0,0,0
1238,MoNbTaW,BCC,454,1058,1211,2,,,CAST,10.1016/j.intermet.2011.01.004,0,1,0,0,0,0,0,0,0,0,0,0,0,0,0,0,0,0,0,0.25,0,0.25,0,0,0,0,0,0,0,0.25,0,0,0.25,0,0,0
1239,Mo0.3NbTiVZr,BCC,,1289,,,,,ANNEAL,10.1016/j.matdes.2015.06.072,0,1,0,0,0,0,0,0,0,0,0,0,0,0,0,0,0,0,0,0.07,0,0.233,0,0,0,0,0,0,0,0,0.233,0.233,0,0,0,0.233
1240,Mo0.5NbTiVZr,BCC,,1473,,,,,ANNEAL,10.1016/j.matdes.2015.06.072,0,1,0,0,0,0,0,0,0,0,0,0,0,0,0,0,0,0,0,0.111,0,0.222,0,0,0,0,0,0,0,0,0.222,0.222,0,0,0,0.222
1241,Mo0.7NbTiVZr,BCC,,1706,,,,,ANNEAL,10.1016/j.matdes.2015.06.072,0,1,0,0,0,0,0,0,0,0,0,0,0,0,0,0,0,0,0,0.149,0,0.213,0,0,0,0,0,0,0,0,0.213,0.213,0,0,0,0.213
1242,MoNb0.769Ti0.769V0.769Zr0.769,BCC,,1496,,,,,ANNEAL,10.1016/j.matdes.2015.06.072,0,1,0,0,0,0,0,0,0,0,0,0,0,0,0,0,0,0,0,0.245,0,0.189,0,0,0,0,0,0,0,0,0.189,0.189,0,0,0,0.189
1243,MoNb0.667Ti0.667V0.667Zr0.667,BCC,,1603,,,,,ANNEAL,10.1016/j.matdes.2015.06.072,0,1,0,0,0,0,0,0,0,0,0,0,0,0,0,0,0,0,0,0.273,0,0.182,0,0,0,0,0,0,0,0,0.182,0.182,0,0,0,0.182
1244,MoNb0.588Ti0.588V0.588Zr0.588,BCC,,1645,,,,,ANNEAL,10.1016/j.matdes.2015.06.072,0,1,0,0,0,0,0,0,0,0,0,0,0,0,0,0,0,0,0,0.298,0,0.175,0,0,0,0,0,0,0,0,0.175,0.175,0,0,0,0.175
1245,MoNb0.5Ti0.5V0.5Zr0.5,BCC,,1765,,,,,ANNEAL,10.1016/j.matdes.2015.06.072,0,1,0,0,0,0,0,0,0,0,0,0,0,0,0,0,0,0,0,0.333,0,0.167,0,0,0,0,0,0,0,0,0.167,0.167,0,0,0,0.167
1246,MoNbTiVZr,BCC,,1779,,,,,ANNEAL,10.1016/j.matdes.2015.06.072,0,1,0,0,0,0,0,0,0,0,0,0,0,0,0,0,0,0,0,0.2,0,0.2,0,0,0,0,0,0,0,0,0.2,0.2,0,0,0,0.2
1247,MoNbTiV0.3Zr,BCC,,1455,,,,,ANNEAL,10.1016/j.matdes.2015.06.072,0,1,0,0,0,0,0,0,0,0,0,0,0,0,0,0,0,0,0,0.233,0,0.233,0,0,0,0,0,0,0,0,0.233,0.07,0,0,0,0.233
1248,Mo0.1NbTiV0.3Zr,BCC,,932,,,,,ANNEAL,10.1016/j.matdes.2015.06.072,0,1,0,0,0,0,0,0,0,0,0,0,0,0,0,0,0,0,0,0.029,0,0.294,0,0,0,0,0,0,0,0,0.294,0.088,0,0,0,0.294
1249,Mo0.3NbTiV0.3Zr,BCC,,1312,,,,,ANNEAL,10.1016/j.matdes.2015.06.072,0,1,0,0,0,0,0,0,0,0,0,0,0,0,0,0,0,0,0,0.083,0,0.278,0,0,0,0,0,0,0,0,0.278,0.083,0,0,0,0.278
1250,Mo0.5NbTiV0.3Zr,BCC,,1301,,,,,ANNEAL,10.1016/j.matdes.2015.06.072,0,1,0,0,0,0,0,0,0,0,0,0,0,0,0,0,0,0,0,0.132,0,0.263,0,0,0,0,0,0,0,0,0.263,0.079,0,0,0,0.263
1251,Mo0.7NbTiV0.3Zr,BCC,,1436,,,,,ANNEAL,10.1016/j.matdes.2015.06.072,0,1,0,0,0,0,0,0,0,0,0,0,0,0,0,0,0,0,0,0.175,0,0.25,0,0,0,0,0,0,0,0,0.25,0.075,0,0,0,0.25
1252,MoNb0.769Ti0.769V0.231Zr0.769,BCC,,1603,,,,,ANNEAL,10.1016/j.matdes.2015.06.072,0,1,0,0,0,0,0,0,0,0,0,0,0,0,0,0,0,0,0,0.283,0,0.217,0,0,0,0,0,0,0,0,0.217,0.065,0,0,0,0.217
1253,MoNb0.667Ti0.667V0.2Zr0.667,BCC,,1576,,,,,ANNEAL,10.1016/j.matdes.2015.06.072,0,1,0,0,0,0,0,0,0,0,0,0,0,0,0,0,0,0,0,0.312,0,0.208,0,0,0,0,0,0,0,0,0.208,0.062,0,0,0,0.208
1254,NbTiV0.3Zr,BCC,,866,,,,,ANNEAL,10.1016/j.matdes.2015.06.072,0,1,0,0,0,0,0,0,0,0,0,0,0,0,0,0,0,0,0,0,0,0.303,0,0,0,0,0,0,0,0,0.303,0.091,0,0,0,0.303
1255,NbTiVZr,BCC,,1104,,,,,ANNEAL,10.1016/j.matdes.2015.06.072,0,1,0,0,0,0,0,0,0,0,0,0,0,0,0,0,0,0,0,0,0,0.25,0,0,0,0,0,0,0,0,0.25,0.25,0,0,0,0.25
1256,MoNbTiV0.25Zr,BCC,,1776,3893,30,,,CAST,10.1007/s11837-012-0366-5,0,1,0,0,0,0,0,0,0,0,0,0,0,0,0,0,0,0,0,0.235,0,0.235,0,0,0,0,0,0,0,0,0.235,0.059,0,0,0,0.235
1257,MoNbTiV0.5Zr,BCC,,1647,3307,28,,,CAST,10.1007/s11837-012-0366-5,0,1,0,0,0,0,0,0,0,0,0,0,0,0,0,0,0,0,0,0.222,0,0.222,0,0,0,0,0,0,0,0,0.222,0.111,0,0,0,0.222
1258,MoNbTiV0.75Zr,BCC,,1708,3929,29,,,CAST,10.1007/s11837-012-0366-5,0,1,0,0,0,0,0,0,0,0,0,0,0,0,0,0,0,0,0,0.211,0,0.211,0,0,0,0,0,0,0,0,0.211,0.158,0,0,0,0.211
1259,MoNbTiVZr,BCC,,1786,3828,26,,,CAST,10.1007/s11837-012-0366-5,0,1,0,0,0,0,0,0,0,0,0,0,0,0,0,0,0,0,0,0.2,0,0.2,0,0,0,0,0,0,0,0,0.2,0.2,0,0,0,0.2
1260,Mo0.667Nb0.667Ti0.667VZr0.667,BCC,,1735,3300,20,,,CAST,10.1007/s11837-012-0366-5,0,1,0,0,0,0,0,0,0,0,0,0,0,0,0,0,0,0,0,0.182,0,0.182,0,0,0,0,0,0,0,0,0.182,0.273,0,0,0,0.182
1261,Mo0.5Nb0.5Ti0.5VZr0.5,BCC,,1538,3176,23,,,CAST,10.1007/s11837-012-0366-5,0,1,0,0,0,0,0,0,0,0,0,0,0,0,0,0,0,0,0,0.167,0,0.167,0,0,0,0,0,0,0,0,0.167,0.333,0,0,0,0.167
1262,Mo0.333Nb0.333Ti0.333VZr0.333,BCC,,1418,2508,24,,,CAST,10.1007/s11837-012-0366-5,0,1,0,0,0,0,0,0,0,0,0,0,0,0,0,0,0,0,0,0.143,0,0.143,0,0,0,0,0,0,0,0,0.143,0.429,0,0,0,0.143
1263,MoNbTiZr,BCC,,1592,3450,34,,,CAST,10.1007/s11837-012-0366-5,0,1,0,0,0,0,0,0,0,0,0,0,0,0,0,0,0,0,0,0.25,0,0.25,0,0,0,0,0,0,0,0,0.25,0,0,0,0,0.25
1264,CoFeMo0.2NiV,FCC+Sec.,267,,,,,,CAST,10.1016/j.jallcom.2015.07.185,1,0,0,1,0,0,0,0,0,0.238,0,0,0.238,0,0,0,0,0,0,0.048,0,0,0,0.238,0,0,0,0,0,0,0,0.238,0,0,0,0
1265,CoFeMo0.4NiV,FCC+Sec.,402,,,,,,CAST,10.1016/j.jallcom.2015.07.185,1,0,0,1,0,0,0,0,0,0.227,0,0,0.227,0,0,0,0,0,0,0.091,0,0,0,0.227,0,0,0,0,0,0,0,0.227,0,0,0,0
1266,CoFeMo0.6NiV,FCC+Sec.,557,,,,,,CAST,10.1016/j.jallcom.2015.07.185,1,0,0,1,0,0,0,0,0,0.217,0,0,0.217,0,0,0,0,0,0,0.13,0,0,0,0.217,0,0,0,0,0,0,0,0.217,0,0,0,0
1267,CoFeMo0.8NiV,FCC+Sec.,606,,,,,,CAST,10.1016/j.jallcom.2015.07.185,1,0,0,1,0,0,0,0,0,0.208,0,0,0.208,0,0,0,0,0,0,0.167,0,0,0,0.208,0,0,0,0,0,0,0,0.208,0,0,0,0
1268,Co0.833Fe0.833Mo0.833NiV0.833,FCC+Sec.,602,,,,,,CAST,10.1016/j.jallcom.2015.07.185,1,0,0,1,0,0,0,0,0,0.192,0,0,0.192,0,0,0,0,0,0,0.192,0,0,0,0.231,0,0,0,0,0,0,0,0.192,0,0,0,0
1269,Co0.714Fe0.714Mo0.714NiV0.714,FCC+Sec.,538,,,,,,CAST,10.1016/j.jallcom.2015.07.185,1,0,0,1,0,0,0,0,0,0.185,0,0,0.185,0,0,0,0,0,0,0.185,0,0,0,0.259,0,0,0,0,0,0,0,0.185,0,0,0,0
1270,Co0.625Fe0.625Mo0.625NiV0.625,FCC+Sec.,520,,,,,,CAST,10.1016/j.jallcom.2015.07.185,1,0,0,1,0,0,0,0,0,0.179,0,0,0.179,0,0,0,0,0,0,0.179,0,0,0,0.286,0,0,0,0,0,0,0,0.179,0,0,0,0
1271,Co0.556Fe0.556Mo0.556NiV0.556,FCC+Sec.,510,,,,,,CAST,10.1016/j.jallcom.2015.07.185,1,0,0,1,0,0,0,0,0,0.172,0,0,0.172,0,0,0,0,0,0,0.172,0,0,0,0.31,0,0,0,0,0,0,0,0.172,0,0,0,0
1272,Co0.5Fe0.5Mo0.5NiV0.5,FCC+Sec.,382,,,,,,CAST,10.1016/j.jallcom.2015.07.185,1,0,0,1,0,0,0,0,0,0.167,0,0,0.167,0,0,0,0,0,0,0.167,0,0,0,0.333,0,0,0,0,0,0,0,0.167,0,0,0,0
1273,CoFeMoNiV,FCC+Sec.,625,,,,,,CAST,10.1016/j.jallcom.2015.07.185,1,0,0,1,0,0,0,0,0,0.2,0,0,0.2,0,0,0,0,0,0,0.2,0,0,0,0.2,0,0,0,0,0,0,0,0.2,0,0,0,0
1274,CoFeNiV,FCC,238,,,,,,CAST,10.1016/j.jallcom.2015.07.185,1,0,0,0,0,0,0,0,0,0.25,0,0,0.25,0,0,0,0,0,0,0,0,0,0,0.25,0,0,0,0,0,0,0,0.25,0,0,0,0
1275,Al0.125CoCrCuFeMnNiTiV,FCC+BCC,,1862,2431,1,,,CAST,10.1016/j.msea.2006.11.049,1,1,0,0,0,0.015,0,0,0,0.123,0.123,0.123,0.123,0,0,0,0,0,0.123,0,0,0,0,0.123,0,0,0,0,0,0,0.123,0.123,0,0,0,0
1276,Al0.25CoCrCuFeMnNiTiV,BCC,,1465,2016,2,,,CAST,10.1016/j.msea.2006.11.049,0,1,0,0,0,0.03,0,0,0,0.121,0.121,0.121,0.121,0,0,0,0,0,0.121,0,0,0,0,0.121,0,0,0,0,0,0,0.121,0.121,0,0,0,0
1277,Al0.667CoCrCuFeMnNiTiV,BCC+Sec.,,1461,1461,1,,,CAST,10.1016/j.msea.2006.11.049,0,1,0,1,0,0.077,0,0,0,0.115,0.115,0.115,0.115,0,0,0,0,0,0.115,0,0,0,0,0.115,0,0,0,0,0,0,0.115,0.115,0,0,0,0
1278,CoCrCuFeMnNiTiV,FCC+BCC+Sec.,,1312,1312,1,,,CAST,10.1016/j.msea.2006.11.049,1,1,0,1,0,0,0,0,0,0.125,0.125,0.125,0.125,0,0,0,0,0,0.125,0,0,0,0,0.125,0,0,0,0,0,0,0.125,0.125,0,0,0,0
1279,CuMnNiZn0.333,FCC,147,215,,60,,,CAST,10.1016/j.jallcom.2015.07.285,1,0,0,0,0,0,0,0,0,0,0,0.3,0,0,0,0,0,0,0.3,0,0,0,0,0.3,0,0,0,0,0,0,0,0,0,0,0.1,0
1280,CuMnNiZn0.25,FCC,109,140,,65,,,CAST,10.1016/j.jallcom.2015.07.285,1,0,0,0,0,0,0,0,0,0,0,0.308,0,0,0,0,0,0,0.308,0,0,0,0,0.308,0,0,0,0,0,0,0,0,0,0,0.077,0
1281,Al0.111CuMnNi,FCC+Sec.,241,515,,40,,,CAST,10.1016/j.jallcom.2015.07.285,1,0,0,1,0,0.036,0,0,0,0,0,0.321,0,0,0,0,0,0,0.321,0,0,0,0,0.321,0,0,0,0,0,0,0,0,0,0,0,0
1282,CuMnNiSn0.111,FCC+Sec.,318,630,,20,,,CAST,10.1016/j.jallcom.2015.07.285,1,0,0,1,0,0,0,0,0,0,0,0.321,0,0,0,0,0,0,0.321,0,0,0,0,0.321,0,0,0,0,0.036,0,0,0,0,0,0,0
1283,Al0.053CuMnNi,FCC,166,330,,45,,,CAST,10.1016/j.jallcom.2015.07.285,1,0,0,0,0,0.017,0,0,0,0,0,0.328,0,0,0,0,0,0,0.328,0,0,0,0,0.328,0,0,0,0,0,0,0,0,0,0,0,0
1284,CuMnNiSn0.053,FCC+Sec.,205,380,,63,,,CAST,10.1016/j.jallcom.2015.07.285,1,0,0,1,0,0,0,0,0,0,0,0.328,0,0,0,0,0,0,0.328,0,0,0,0,0.328,0,0,0,0,0.017,0,0,0,0,0,0,0
1285,AlCo0.5Cr0.5Cu0.5Fe0.5Ni0.5,BCC,,116,,,,,CAST,10.1007/s11661-005-0218-9,0,1,0,0,0,0.286,0,0,0,0.143,0.143,0.143,0.143,0,0,0,0,0,0,0,0,0,0,0.143,0,0,0,0,0,0,0,0,0,0,0,0
1286,AlCrMoNbTi,BCC,,,,,,,CAST,10.1016/j.jallcom.2015.11.050,0,1,0,0,0,0.2,0,0,0,0,0.2,0,0,0,0,0,0,0,0,0.2,0,0.2,0,0,0,0,0,0,0,0,0.2,0,0,0,0,0
1287,AlCrMoNbTi,BCC,,930,,,,,ANNEAL,10.1007/s11661-017-4386-1,0,1,0,0,0,0.2,0,0,0,0,0.2,0,0,0,0,0,0,0,0,0.2,0,0.2,0,0,0,0,0,0,0,0,0.2,0,0,0,0,0
1288,AlCrMoTi,BCC,,1070,,,,,ANNEAL,10.1007/s11661-017-4386-1,0,1,0,0,0,0.25,0,0,0,0,0.25,0,0,0,0,0,0,0,0,0.25,0,0,0,0,0,0,0,0,0,0,0.25,0,0,0,0,0
1289,AlMoNbTi,BCC,,520,,,,,ANNEAL,10.1007/s11661-017-4386-1,0,1,0,0,0,0.25,0,0,0,0,0,0,0,0,0,0,0,0,0,0.25,0,0.25,0,0,0,0,0,0,0,0,0.25,0,0,0,0,0
1290,AlNbTiVZr,B2+Laves+Sec.,,1155,1385,,,,ANNEAL,10.1016/j.msea.2017.08.019,0,0,0,1,0,0.2,0,0,0,0,0,0,0,0,0,0,0,0,0,0,0,0.2,0,0,0,0,0,0,0,0,0.2,0.2,0,0,0,0.2
