Repository: mahata-lab/Tungsten-Ductile-Brittle-Temperature

Classification of room temperature ductility in tungsten containing high entropy alloys using rule of mixtures alloy features

Dataset_Building.ipynb
- Combine the three experimental datasets (all included in Datasets) and prepare them for use in classification
- Calculate alloy features using Rule of Mixtures (RoM) to make datasets for training

Ductility_Classification.ipynb
- Analysis on the dataset
  
- Classification
  1. Random forest
  2. Logistic regression
  3. Suport Vector Classification
  
- Explore Design Space
  


Datasets

The DFT runs are available in https://zenodo.org/records/20835365

File: Experimental_Datasets/MPEA_parsed_mechanical_database.csv (part 7 of 8)
,Composition,Phases present,Hardness (HVN),Yield Strength (MPa),Ultimate Tensile Strength (MPa),Elongation (%),Compressive strength (MPa),Plasticity (%) - Compressive,Note on any unqiue processing or data features,Source,FCC,BCC,HCP,IM,Ag,Al,B,C,Ca,Co,Cr,Cu,Fe,Ga,Ge,Hf,Li,Mg,Mn,Mo,N,Nb,Nd,Ni,Pd,Re,Sc,Si,Sn,Ta,Ti,V,W,Y,Zn,Zr
1291,AlNbTiVZr0.1,B2+Sec.,,975,1085,,,,ANNEAL,10.1016/j.msea.2017.08.019,0,0,0,1,0,0.244,0,0,0,0,0,0,0,0,0,0,0,0,0,0,0,0.244,0,0,0,0,0,0,0,0,0.244,0.244,0,0,0,0.024
1292,AlNbTiVZr0.25,B2+Sec.,,1065,1260,,,,ANNEAL,10.1016/j.msea.2017.08.019,0,0,0,1,0,0.235,0,0,0,0,0,0,0,0,0,0,0,0,0,0,0,0.235,0,0,0,0,0,0,0,0,0.235,0.235,0,0,0,0.059
1293,AlNbTiVZr0.5,B2+Laves+Sec.,,1135,1425,,,,ANNEAL,10.1016/j.msea.2017.08.019,0,0,0,1,0,0.222,0,0,0,0,0,0,0,0,0,0,0,0,0,0,0,0.222,0,0,0,0,0,0,0,0,0.222,0.222,0,0,0,0.111
1294,Al0.667Nb0.667Ti0.667V0.667Zr,B2+Laves+Sec.,,1195,1195,,,,ANNEAL,10.1016/j.msea.2017.08.019,0,0,0,1,0,0.182,0,0,0,0,0,0,0,0,0,0,0,0,0,0,0,0.182,0,0,0,0,0,0,0,0,0.182,0.182,0,0,0,0.273
1295,CoCrMoNb,BCC+Laves,,,1419.6,,,,CAST,10.1007/s11665-017-2799-z,0,1,0,1,0,0,0,0,0,0.25,0.25,0,0,0,0,0,0,0,0,0.25,0,0.25,0,0,0,0,0,0,0,0,0,0,0,0,0,0
1296,CoCrMoNbTi,BCC+Laves,,,1096.8,,,,CAST,10.1007/s11665-017-2799-z,0,1,0,1,0,0,0,0,0,0.2,0.2,0,0,0,0,0,0,0,0,0.2,0,0.2,0,0,0,0,0,0,0,0,0.2,0,0,0,0,0
1297,CoCrMoNbTi0.2,BCC+Laves,,,1905.6,,,,CAST,10.1007/s11665-017-2799-z,0,1,0,1,0,0,0,0,0,0.238,0.238,0,0,0,0,0,0,0,0,0.238,0,0.238,0,0,0,0,0,0,0,0,0.048,0,0,0,0,0
1298,CoCrMoNbTi0.4,BCC,,,1771.3,,,,CAST,10.1007/s11665-017-2799-z,0,1,0,0,0,0,0,0,0,0.227,0.227,0,0,0,0,0,0,0,0,0.227,0,0.227,0,0,0,0,0,0,0,0,0.091,0,0,0,0,0
1299,CoCrMoNbTi0.5,BCC+Laves,,,1609.2,,,,CAST,10.1007/s11665-017-2799-z,0,1,0,1,0,0,0,0,0,0.222,0.222,0,0,0,0,0,0,0,0,0.222,0,0.222,0,0,0,0,0,0,0,0,0.111,0,0,0,0,0
1300,CrHfNbTiZr,BCC+Laves,,1457,1908,,,,ANNEAL,10.1016/j.ijrmhm.2014.07.009,0,1,0,1,0,0,0,0,0,0,0.2,0,0,0,0,0.2,0,0,0,0,0,0.2,0,0,0,0,0,0,0,0,0.2,0,0,0,0,0.2
1301,CrHfNbTiZr,BCC+Laves,,1375,2130,3,,,CAST,10.1016/j.ijrmhm.2014.07.009,0,1,0,1,0,0,0,0,0,0,0.2,0,0,0,0,0.2,0,0,0,0,0,0.2,0,0,0,0,0,0,0,0,0.2,0,0,0,0,0.2
1302,HfNbTiVZr,BCC+Laves,,1157,1468,,,,ANNEAL,10.1016/j.ijrmhm.2014.07.009,0,1,0,1,0,0,0,0,0,0,0,0,0,0,0,0.2,0,0,0,0,0,0.2,0,0,0,0,0,0,0,0,0.2,0.2,0,0,0,0.2
1303,HfNbTiVZr,BCC+Laves,,1170,1463,29.6,,,CAST,10.1016/j.ijrmhm.2014.07.009,0,1,0,1,0,0,0,0,0,0,0,0,0,0,0,0.2,0,0,0,0,0,0.2,0,0,0,0,0,0,0,0,0.2,0.2,0,0,0,0.2
1304,CrTaTi0.17VW,BCC+Laves,715,2034,,1.5,,,POWDER,10.1016/j.matchemphys.2017.06.054,0,1,0,1,0,0,0,0,0,0,0.24,0,0,0,0,0,0,0,0,0,0,0,0,0,0,0,0,0,0,0.24,0.041,0.24,0.24,0,0,0
1305,CrTaTi0.3VW,BCC+Laves,780,2050,,1.5,,,POWDER,10.1016/j.matchemphys.2017.06.054,0,1,0,1,0,0,0,0,0,0,0.233,0,0,0,0,0,0,0,0,0,0,0,0,0,0,0,0,0,0,0.233,0.07,0.233,0.233,0,0,0
1306,CrTaVW,BCC+Laves,715,2327,,1.5,,,POWDER,10.1016/j.matchemphys.2017.06.054,0,1,0,1,0,0,0,0,0,0,0.25,0,0,0,0,0,0,0,0,0,0,0,0,0,0,0,0,0,0,0.25,0,0.25,0.25,0,0,0
1307,Hf0.26NbTaTi0.578Zr0.416,BCC,,795,,,,,CAST,10.1080/14786435.2015.1028506,0,1,0,0,0,0,0,0,0,0,0,0,0,0,0,0.08,0,0,0,0,0,0.307,0,0,0,0,0,0,0,0.307,0.178,0,0,0,0,0.128
1308,Hf0.5Mo0.5NbSi0.1TiZr,BCC+Sec.,442,1350,2150,,,,CAST,10.1016/j.jallcom.2015.11.091,0,1,0,1,0,0,0,0,0,0,0,0,0,0,0,0.122,0,0,0,0.122,0,0.244,0,0,0,0,0,0.024,0,0,0.244,0,0,0,0,0.244
1309,Hf0.5Mo0.5NbSi0.3TiZr,BCC+Sec.,494,1370,1950,,,,CAST,10.1016/j.jallcom.2015.11.091,0,1,0,1,0,0,0,0,0,0,0,0,0,0,0,0.116,0,0,0,0.116,0,0.233,0,0,0,0,0,0.07,0,0,0.233,0,0,0,0,0.233
1310,Hf0.5Mo0.5NbSi0.5TiZr,BCC+Sec.,524,1600,1900,,,,CAST,10.1016/j.jallcom.2015.11.091,0,1,0,1,0,0,0,0,0,0,0,0,0,0,0,0.111,0,0,0,0.111,0,0.222,0,0,0,0,0,0.111,0,0,0.222,0,0,0,0,0.222
1311,Hf0.5Mo0.5NbSi0.7TiZr,BCC+Sec.,580,1550,1900,,,,CAST,10.1016/j.jallcom.2015.11.091,0,1,0,1,0,0,0,0,0,0,0,0,0,0,0,0.106,0,0,0,0.106,0,0.213,0,0,0,0,0,0.149,0,0,0.213,0,0,0,0,0.213
1312,Hf0.5Mo0.5NbSi0.9TiZr,BCC+Sec.,640,1650,2000,,,,CAST,10.1016/j.jallcom.2015.11.091,0,1,0,1,0,0,0,0,0,0,0,0,0,0,0,0.102,0,0,0,0.102,0,0.204,0,0,0,0,0,0.184,0,0,0.204,0,0,0,0,0.204
1313,Hf0.5Nb0.667Ta0.333TiZr0.833,BCC,,2250,,,,,WROUGHT,10.1016/j.msea.2017.10.073,0,1,0,0,0,0,0,0,0,0,0,0,0,0,0,0.15,0,0,0,0,0,0.2,0,0,0,0,0,0,0,0.1,0.3,0,0,0,0,0.25
1314,HfMo0.5NbSi0.3TiV0.5,BCC+Sec.,,398,430,,,,CAST,10.1016/j.jallcom.2016.10.014,0,1,0,1,0,0,0,0,0,0,0,0,0,0,0,0.233,0,0,0,0.116,0,0.233,0,0,0,0,0,0.07,0,0,0.233,0.116,0,0,0,0
1315,HfMo0.5NbSi0.5TiV0.5,BCC+Sec.,,614,696,,,,CAST,10.1016/j.jallcom.2016.10.014,0,1,0,1,0,0,0,0,0,0,0,0,0,0,0,0.222,0,0,0,0.111,0,0.222,0,0,0,0,0,0.111,0,0,0.222,0.111,0,0,0,0
1316,HfMo0.5NbSi0.7TiV0.5,BCC+Sec.,,673,741,,,,CAST,10.1016/j.jallcom.2016.10.014,0,1,0,1,0,0,0,0,0,0,0,0,0,0,0,0.213,0,0,0,0.106,0,0.213,0,0,0,0,0,0.149,0,0,0.213,0.106,0,0,0,0
1317,HfMo0.5NbTiV0.5,BCC,,368,394,,,,CAST,10.1016/j.jallcom.2016.10.014,0,1,0,0,0,0,0,0,0,0,0,0,0,0,0,0.25,0,0,0,0.125,0,0.25,0,0,0,0,0,0,0,0,0.25,0.125,0,0,0,0
1318,Hf0.787Nb0.142Ta0.142TiZr0.787,BCC,,540,995,,,,WROUGHT,10.1080/21663831.2016.1221861,0,1,0,0,0,0,0,0,0,0,0,0,0,0,0,0.275,0,0,0,0,0,0.05,0,0,0,0,0,0,0,0.05,0.35,0,0,0,0,0.275
1319,Al0.25NbTaTiZr,BCC+B2,,366,408,,,,OTHER,10.1016/j.matdes.2017.11.033,0,1,0,1,0,0.059,0,0,0,0,0,0,0,0,0,0,0,0,0,0,0,0.235,0,0,0,0,0,0,0,0.235,0.235,0,0,0,0,0.235
1320,Al0.5Mo0.5NbTa0.5TiZr,BCC+B2,,579,646,,,,OTHER,10.1016/j.matdes.2017.11.033,0,1,0,1,0,0.111,0,0,0,0,0,0,0,0,0,0,0,0,0,0.111,0,0.222,0,0,0,0,0,0,0,0.111,0.222,0,0,0,0,0.222
1321,AlMo0.5NbTa0.5TiZr0.5,B2,,935,1019,,,,OTHER,10.1016/j.matdes.2017.11.033,0,0,0,1,0,0.222,0,0,0,0,0,0,0,0,0,0,0,0,0,0.111,0,0.222,0,0,0,0,0,0,0,0.111,0.222,0,0,0,0,0.111
1322,AlNbTa0.5TiZr0.5,B2,,535,542,,,,OTHER,10.1016/j.matdes.2017.11.033,0,0,0,1,0,0.25,0,0,0,0,0,0,0,0,0,0,0,0,0,0,0,0.25,0,0,0,0,0,0,0,0.125,0.25,0,0,0,0,0.125
1323,HfNbSi0.5TiVZr,BCC+Laves+Sec.,,1273,1335,14.5,,,ANNEAL,10.4028/www.scientific.net/MSF.849.76,0,1,0,1,0,0,0,0,0,0,0,0,0,0,0,0.182,0,0,0,0,0,0.182,0,0,0,0,0,0.091,0,0,0.182,0.182,0,0,0,0.182
1324,HfNbSi0.5TiVZr,BCC+Laves+Sec.,,920,1252,50,,,CAST,10.4028/www.scientific.net/MSF.849.76,0,1,0,1,0,0,0,0,0,0,0,0,0,0,0,0.182,0,0,0,0,0,0.182,0,0,0,0,0,0.091,0,0,0.182,0.182,0,0,0,0.182
1325,HfNbTaTiZr,BCC,309,830,840,9.2,,,WROUGHT,10.1016/j.actamat.2017.09.035,0,1,0,0,0,0,0,0,0,0,0,0,0,0,0,0.2,0,0,0,0,0,0.2,0,0,0,0,0,0,0,0.2,0.2,0,0,0,0,0.2
1326,Al0.2MoTaTiV,BCC,,1021,1249,,,,CAST,10.4028/www.scientific.net/MSF.898.638,0,1,0,0,0,0.048,0,0,0,0,0,0,0,0,0,0,0,0,0,0.238,0,0,0,0,0,0,0,0,0,0.238,0.238,0.238,0,0,0,0
1327,Al0.6MoTaTiV,BCC,,962,1033,,,,CAST,10.4028/www.scientific.net/MSF.898.638,0,1,0,0,0,0.13,0,0,0,0,0,0,0,0,0,0,0,0,0,0.217,0,0,0,0,0,0,0,0,0,0.217,0.217,0.217,0,0,0,0
1328,AlMoTaTiV,BCC,,,735,,,,CAST,10.4028/www.scientific.net/MSF.898.638,0,1,0,0,0,0.2,0,0,0,0,0,0,0,0,0,0,0,0,0,0.2,0,0,0,0,0,0,0,0,0,0.2,0.2,0.2,0,0,0,0
1329,MoTaTiV,BCC,,1221,1454,,,,CAST,10.4028/www.scientific.net/MSF.898.638,0,1,0,0,0,0,0,0,0,0,0,0,0,0,0,0,0,0,0,0.25,0,0,0,0,0,0,0,0,0,0.25,0.25,0.25,0,0,0,0
1330,HfNbTaZr,BCC+HCP,571,2310,,0.3,,,ANNEAL,10.1016/j.actamat.2016.01.018,0,1,1,0,0,0,0,0,0,0,0,0,0,0,0,0.25,0,0,0,0,0,0.25,0,0,0,0,0,0,0,0.25,0,0,0,0,0,0.25
1331,HfNbTaZr,BCC,365,1315,1800,21.6,,,CAST,10.1016/j.actamat.2016.01.018,0,1,0,0,0,0,0,0,0,0,0,0,0,0,0,0.25,0,0,0,0,0,0.25,0,0,0,0,0,0,0,0.25,0,0,0,0,0,0.25
1332,HfTa0.4TiZr,BCC+HCP,,400,1100,,,,CAST,10.1002/adma.201701678,0,1,1,0,0,0,0,0,0,0,0,0,0,0,0,0.294,0,0,0,0,0,0,0,0,0,0,0,0,0,0.118,0.294,0,0,0,0,0.294
1333,HfTa0.5TiZr,BCC+HCP,,700,1100,,,,CAST,10.1002/adma.201701678,0,1,1,0,0,0,0,0,0,0,0,0,0,0,0,0.286,0,0,0,0,0,0,0,0,0,0,0,0,0,0.143,0.286,0,0,0,0,0.286
1334,HfTa0.6TiZr,BCC+HCP,,800,1100,,,,CAST,10.1002/adma.201701678,0,1,1,0,0,0,0,0,0,0,0,0,0,0,0,0.278,0,0,0,0,0,0,0,0,0,0,0,0,0,0.167,0.278,0,0,0,0,0.278
1335,HfTaTiZr,BCC,,1500,1500,,,,CAST,10.1002/adma.201701678,0,1,0,0,0,0,0,0,0,0,0,0,0,0,0,0.25,0,0,0,0,0,0,0,0,0,0,0,0,0,0.25,0.25,0,0,0,0,0.25
1336,MoNbTaTi0.25W,BCC,478.3,1109,1197,,,,CAST,10.1016/j.msea.2017.12.004,0,1,0,0,0,0,0,0,0,0,0,0,0,0,0,0,0,0,0,0.235,0,0.235,0,0,0,0,0,0,0,0.235,0.059,0,0.235,0,0,0
1337,MoNbTaTi0.5W,BCC,481.2,1211,1578,,,,CAST,10.1016/j.msea.2017.12.004,0,1,0,0,0,0,0,0,0,0,0,0,0,0,0,0,0,0,0,0.222,0,0.222,0,0,0,0,0,0,0,0.222,0.111,0,0.222,0,0,0
1338,MoNbTaTi0.75W,BCC,495.6,1304,1593,,,,CAST,10.1016/j.msea.2017.12.004,0,1,0,0,0,0,0,0,0,0,0,0,0,0,0,0,0,0,0,0.211,0,0.211,0,0,0,0,0,0,0,0.211,0.158,0,0.211,0,0,0
1339,MoNbTaTiW,BCC,507.5,1455,1910,,,,CAST,10.1016/j.msea.2017.12.004,0,1,0,0,0,0,0,0,0,0,0,0,0,0,0,0,0,0,0,0.2,0,0.2,0,0,0,0,0,0,0,0.2,0.2,0,0.2,0,0,0
1340,MoNbTaTiV,BCC,,1400,2450,,,,CAST,10.1016/j.jallcom.2016.11.188,0,1,0,0,0,0,0,0,0,0,0,0,0,0,0,0,0,0,0,0.2,0,0.2,0,0,0,0,0,0,0,0.2,0.2,0.2,0,0,0,0
1341,MoNbTaTiVW,BCC,,973,1590,,,,CAST,10.1016/j.intermet.2017.01.007,0,1,0,0,0,0,0,0,0,0,0,0,0,0,0,0,0,0,0,0.167,0,0.167,0,0,0,0,0,0,0,0.167,0.167,0.167,0.167,0,0,0
1342,MoNbTaTiZr,BCC+BCC,,1390,,,,,CAST,10.1016/j.msec.2016.12.057,0,1,0,0,0,0,0,0,0,0,0,0,0,0,0,0,0,0,0,0.2,0,0.2,0,0,0,0,0,0,0,0.2,0.2,0,0,0,0,0.2
1343,MoNbTaTiZr,BCC+BCC,,1100,1200,,,,ANNEAL,10.1016/j.scriptamat.2016.10.028,0,1,0,0,0,0,0,0,0,0,0,0,0,0,0,0,0,0,0,0.2,0,0.2,0,0,0,0,0,0,0,0.2,0.2,0,0,0,0,0.2
1344,MoNbTaVW,BCC,,2612,3472,,,,POWDER,10.1016/j.msea.2017.12.021,0,1,0,0,0,0,0,0,0,0,0,0,0,0,0,0,0,0,0,0.2,0,0.2,0,0,0,0,0,0,0,0.2,0,0.2,0.2,0,0,0
1345,NbTaTiVW,BCC,,1420,1800,20,,,CAST,10.1016/j.msea.2016.07.102,0,1,0,0,0,0,0,0,0,0,0,0,0,0,0,0,0,0,0,0,0,0.2,0,0,0,0,0,0,0,0.2,0.2,0.2,0.2,0,0,0
1346,NbTaVW,BCC,,1530,1700,12,,,CAST,10.1016/j.msea.2016.07.102,0,1,0,0,0,0,0,0,0,0,0,0,0,0,0,0,0,0,0,0,0,0.25,0,0,0,0,0,0,0,0.25,0,0.25,0.25,0,0,0
1347,Al0.25Cr0.5Nb0.5TiV0.25,BCC+Laves,,930,,,,,ANNEAL,10.1016/j.matlet.2016.11.030,0,1,0,1,0,0.1,0,0,0,0,0.2,0,0,0,0,0,0,0,0,0,0,0.2,0,0,0,0,0,0,0,0,0.4,0.1,0,0,0,0
1348,Al0.25Cr0.5Nb0.5TiV0.25,BCC,,1240,,,,,CAST,10.1016/j.matlet.2016.11.030,0,1,0,0,0,0.1,0,0,0,0,0.2,0,0,0,0,0,0,0,0,0,0,0.2,0,0,0,0,0,0,0,0,0.4,0.1,0,0,0,0
1349,AlCr0.5NbTiV,BCC,,1005,1045,,,,ANNEAL,10.1016/j.jallcom.2015.08.224,0,1,0,0,0,0.222,0,0,0,0,0.111,0,0,0,0,0,0,0,0,0,0,0.222,0,0,0,0,0,0,0,0,0.222,0.222,0,0,0,0
1350,Al0.667CrNb0.667Ti0.667V0.667,BCC+Laves,,1370,1480,,,,ANNEAL,10.1016/j.jallcom.2015.08.224,0,1,0,1,0,0.182,0,0,0,0,0.273,0,0,0,0,0,0,0,0,0,0,0.182,0,0,0,0,0,0,0,0,0.182,0.182,0,0,0,0
1351,AlCrNbTiV,BCC+Laves,,1015,1060,,,,ANNEAL,10.1016/j.jallcom.2015.08.224,0,1,0,1,0,0.2,0,0,0,0,0.2,0,0,0,0,0,0,0,0,0,0,0.2,0,0,0,0,0,0,0,0,0.2,0.2,0,0,0,0
1352,Al0.3CoCrFeNi,FCC+B2+Sec.,,900,1074,25,,,WROUGHT,10.1016/j.scriptamat.2018.08.048,1,0,0,1,0,0.07,0,0,0,0.233,0.233,0,0.233,0,0,0,0,0,0,0,0,0,0,0.233,0,0,0,0,0,0,0,0,0,0,0,0
1353,Cr0.5FeMn0.625Ni0.375,FCC+BCC,,219,,,,,CAST,10.1016/j.jallcom.2018.08.093,1,1,0,0,0,0,0,0,0,0,0.2,0,0.4,0,0,0,0,0,0.25,0,0,0,0,0.15,0,0,0,0,0,0,0,0,0,0,0,0
1354,Al0.05Cr0.5FeMn0.625Ni0.375,FCC+BCC,,354,,,,,CAST,10.1016/j.jallcom.2018.08.093,1,1,0,0,0,0.02,0,0,0,0,0.196,0,0.392,0,0,0,0,0,0.245,0,0,0,0,0.147,0,0,0,0,0,0,0,0,0,0,0,0
1355,Al0.15Cr0.5FeMn0.625Ni0.375,FCC+BCC,,550,,,,,CAST,10.1016/j.jallcom.2018.08.093,1,1,0,0,0,0.057,0,0,0,0,0.189,0,0.377,0,0,0,0,0,0.236,0,0,0,0,0.142,0,0,0,0,0,0,0,0,0,0,0,0
1356,Al0.25Cr0.5FeMn0.625Ni0.375,B2+BCC,,994,,,,,CAST,10.1016/j.jallcom.2018.08.093,0,1,0,1,0,0.091,0,0,0,0,0.182,0,0.364,0,0,0,0,0,0.227,0,0,0,0,0.136,0,0,0,0,0,0,0,0,0,0,0,0
1357,Al0.35Cr0.5FeMn0.625Ni0.375,B2+BCC,,942,,,,,CAST,10.1016/j.jallcom.2018.08.093,0,1,0,1,0,0.123,0,0,0,0,0.175,0,0.351,0,0,0,0,0,0.219,0,0,0,0,0.132,0,0,0,0,0,0,0,0,0,0,0,0
1358,CoCrFeMnNi,FCC,,370,670,56,,,WROUGHT,10.1016/j.actamat.2013.06.018,1,0,0,0,0,0,0,0,0,0.2,0.2,0,0.2,0,0,0,0,0,0.2,0,0,0,0,0.2,0,0,0,0,0,0,0,0,0,0,0,0
1359,Co0.2Cr0.2FeMn0.6,FCC+HCP,,250,730,50,,,ANNEAL,10.1016/j.actamat.2017.03.069,1,0,1,0,0,0,0,0,0,0.1,0.1,0,0.5,0,0,0,0,0,0.3,0,0,0,0,0,0,0,0,0,0,0,0,0,0,0,0,0
1360,Co0.2Cr0.2FeMn0.6,FCC+HCP,,330,870,75,,,WROUGHT,10.1016/j.actamat.2017.03.069,1,0,1,0,0,0,0,0,0,0.1,0.1,0,0.5,0,0,0,0,0,0.3,0,0,0,0,0,0,0,0,0,0,0,0,0,0,0,0,0
1361,Al0.304CoCrFeNi,FCC+B2,,860,1050,48,,,,10.1016/j.matlet.2017.04.072,1,0,0,1,0,0.071,0,0,0,0.232,0.232,0,0.232,0,0,0,0,0,0,0,0,0,0,0.232,0,0,0,0,0,0,0,0,0,0,0,0
1362,Al0.304CoCrFeNi,FCC+BCC,,,,,,,WROUGHT,10.1016/j.matlet.2017.04.072,1,1,0,0,0,0.071,0,0,0,0.232,0.232,0,0.232,0,0,0,0,0,0,0,0,0,0,0.232,0,0,0,0,0,0,0,0,0,0,0,0
1363,Al0.304CoCrFeNi,FCC+BCC,,,,,,,ANNEAL,10.1016/j.actamat.2017.03.066,1,1,0,0,0,0.071,0,0,0,0.232,0.232,0,0.232,0,0,0,0,0,0,0,0,0,0,0.232,0,0,0,0,0,0,0,0,0,0,0,0
1364,Al0.304CoCrFeNi,FCC+L12,,175,335,58,,,CAST,10.1016/j.jallcom.2008.12.088,1,0,0,1,0,0.071,0,0,0,0.232,0.232,0,0.232,0,0,0,0,0,0,0,0,0,0,0.232,0,0,0,0,0,0,0,0,0,0,0,0
1365,Al0.515Cr0.515FeNi,FCC+BCC+B2,,796,1437,15.7,,,CAST,10.1016/j.matlet.2016.01.096,1,1,0,1,0,0.17,0,0,0,0,0.17,0,0.33,0,0,0,0,0,0,0,0,0,0,0.33,0,0,0,0,0,0,0,0,0,0,0,0
1366,Al0.511Co0.511Cr0.511Fe0.511Ni,L12+B2,,545,1030,16.5,,,,10.1016/j.actamat.2016.11.016,0,0,0,1,0,0.168,0,0,0,0.168,0.168,0,0.168,0,0,0,0,0,0,0,0,0,0,0.329,0,0,0,0,0,0,0,0,0,0,0,0
1367,Al0.465Co0.465Cr0.465Fe0.465Ni,L12+B2,,545,1050,16.5,,,,10.1016/j.actamat.2016.11.016,0,0,0,1,0,0.163,0,0,0,0.163,0.163,0,0.163,0,0,0,0,0,0,0,0,0,0,0.35,0,0,0,0,0,0,0,0,0,0,0,0
1368,Al0.451Co0.451Cr0.451Fe0.451Ni,L12+B2,,545,1110,20,,,,10.1016/j.actamat.2016.11.016,0,0,0,1,0,0.161,0,0,0,0.161,0.161,0,0.161,0,0,0,0,0,0,0,0,0,0,0.357,0,0,0,0,0,0,0,0,0,0,0,0
1369,Al0.343Co0.514Cr0.514FeNi0.514,BCC+B2,,866,1223,7.9,,,CAST,10.1016/j.scriptamat.2016.04.014,0,1,0,1,0,0.119,0,0,0,0.178,0.178,0,0.347,0,0,0,0,0,0,0,0,0,0,0.178,0,0,0,0,0,0,0,0,0,0,0,0
1370,CoCr0.429Fe0.571Mo0.286Ni0.571,FCC,,350,720,21.9,,,CAST,10.1016/j.scriptamat.2017.05.019,1,0,0,0,0,0,0,0,0,0.35,0.15,0,0.2,0,0,0,0,0,0,0.1,0,0,0,0.2,0,0,0,0,0,0,0,0,0,0,0,0
1371,CoCr0.429Fe0.571Mo0.286Ni0.571,FCC+Sec.,,1311,1410,12.1,,,WROUGHT,10.1016/j.scriptamat.2017.05.019,1,0,0,1,0,0,0,0,0,0.35,0.15,0,0.2,0,0,0,0,0,0,0.1,0,0,0,0.2,0,0,0,0,0,0,0,0,0,0,0,0
1372,CoCrFeMo0.083Ni,,,198.8,479,51.1,,,CAST,10.1016/j.actamat.2016.06.063,0,0,0,0,0,0,0,0,0,0.245,0.245,0,0.245,0,0,0,0,0,0,0.02,0,0,0,0.245,0,0,0,0,0,0,0,0,0,0,0,0
1373,CoCrFeMo0.208Ni,,,254.7,589.6,55.1,,,CAST,10.1016/j.actamat.2016.06.063,0,0,0,0,0,0,0,0,0,0.238,0.238,0,0.238,0,0,0,0,0,0,0.049,0,0,0,0.238,0,0,0,0,0,0,0,0,0,0,0,0
1374,CoCrFeMo0.304Ni,FCC+Sec.,,305.3,709.7,49.3,,,CAST,10.1016/j.actamat.2016.06.063,1,0,0,1,0,0,0,0,0,0.232,0.232,0,0.232,0,0,0,0,0,0,0.071,0,0,0,0.232,0,0,0,0,0,0,0,0,0,0,0,0
1375,CoCrFeMo0.304Ni,FCC+Sec.,,815.5,1186.5,18.9,,,WROUGHT,10.1016/j.actamat.2016.06.063,1,0,0,1,0,0,0,0,0,0.232,0.232,0,0.232,0,0,0,0,0,0,0.071,0,0,0,0.232,0,0,0,0,0,0,0,0,0,0,0,0
1376,C0.02CoCrFeMnNi,FCC+Sec.,,446,723,15,,,WROUGHT,10.1080/02670836.2017.1342367,1,0,0,1,0,0,0,0.004,0,0.199,0.199,0,0.199,0,0,0,0,0,0.199,0,0,0,0,0.199,0,0,0,0,0,0,0,0,0,0,0,0
1377,Al0.167CoCrFeNiTi0.083,FCC,,210,503,70,,,ANNEAL,10.1016/j.actamat.2015.08.076,1,0,0,0,0,0.039,0,0,0,0.235,0.235,0,0.235,0,0,0,0,0,0,0,0,0,0,0.235,0,0,0,0,0,0,0.02,0,0,0,0,0
1378,Al0.167CoCrFeNiTi0.083,FCC+L12+Sec.,,645,1094,39,,,WROUGHT,10.1016/j.actamat.2015.08.076,1,0,0,1,0,0.039,0,0,0,0.235,0.235,0,0.235,0,0,0,0,0,0,0,0,0,0,0.235,0,0,0,0,0,0,0.02,0,0,0,0,0
1379,Al0.242Co0.515Cr0.515Cu0.242Fe0.515Ni,,168,,,,,,ANNEAL,10.1016/j.ultramic.2015.06.009,0,0,0,0,0,0.08,0,0,0,0.17,0.17,0.08,0.17,0,0,0,0,0,0,0,0,0,0,0.33,0,0,0,0,0,0,0,0,0,0,0,0
1380,Al0.229Co0.486Cr0.4Cu0.229Fe0.486Mo0.003NiTi0.029W0.003,,231,,,,,,CAST,10.1016/j.ultramic.2015.06.009,0,0,0,0,0,0.08,0,0,0,0.17,0.14,0.08,0.17,0,0,0,0,0,0,0.001,0,0,0,0.349,0,0,0,0,0,0,0.01,0,0.001,0,0,0
1381,Al0.229Co0.486Cr0.4Cu0.229Fe0.486Mo0.003NiTi0.029W0.003,,178,,,,,,ANNEAL,10.1016/j.ultramic.2015.06.009,0,0,0,0,0,0.08,0,0,0,0.17,0.14,0.08,0.17,0,0,0,0,0,0,0.001,0,0,0,0.349,0,0,0,0,0,0,0.01,0,0.001,0,0,0
1382,Al0.278Co0.694Cr0.222Fe0.417NiTi0.167,,343,,,,,,CAST,10.1007/s11837-015-1484-7,0,0,0,0,0,0.1,0,0,0,0.25,0.08,0,0.15,0,0,0,0,0,0,0,0,0,0,0.36,0,0,0,0,0,0,0.06,0,0,0,0,0
1383,Al0.278Co0.694Cr0.222Fe0.417NiTi0.167,,341,,,,,,ANNEAL,10.1007/s11837-015-1484-7,0,0,0,0,0,0.1,0,0,0,0.25,0.08,0,0.15,0,0,0,0,0,0,0,0,0,0,0.36,0,0,0,0,0,0,0.06,0,0,0,0,0
1384,Al0.885CrFeNi,BCC+B2,,770,,37.1,,,CAST,10.1016/j.msea.2016.11.019,0,1,0,1,0,0.228,0,0,0,0,0.257,0,0.257,0,0,0,0,0,0,0,0,0,0,0.257,0,0,0,0,0,0,0,0,0,0,0,0
1385,AlCr0.889Fe0.889Ni0.889,BCC+B2,,1044,,27.1,,,CAST,10.1016/j.msea.2016.11.019,0,1,0,1,0,0.273,0,0,0,0,0.242,0,0.242,0,0,0,0,0,0,0,0,0,0,0.242,0,0,0,0,0,0,0,0,0,0,0,0
1386,AlCr0.828Fe0.828Ni0.828,BCC+B2,,906.8,,31.4,,,CAST,10.1016/j.msea.2016.11.019,0,1,0,1,0,0.287,0,0,0,0,0.238,0,0.238,0,0,0,0,0,0,0,0,0,0,0.238,0,0,0,0,0,0,0,0,0,0,0,0
1387,AlCr0.767Fe0.767Ni0.767,BCC+B2,,1122.8,,24.7,,,CAST,10.1016/j.msea.2016.11.019,0,1,0,1,0,0.303,0,0,0,0,0.232,0,0.232,0,0,0,0,0,0,0,0,0,0,0.232,0,0,0,0,0,0,0,0,0,0,0,0
1388,Al0.5Cr0.5FeNi,BCC+B2,,,,17,,,CAST,10.1016/j.matlet.2016.01.096,0,1,0,1,0,0.167,0,0,0,0,0.167,0,0.333,0,0,0,0,0,0,0,0,0,0,0.333,0,0,0,0,0,0,0,0,0,0,0,0
1389,Al0.545Cr0.545Fe0.515NiTi0.273,BCC+B2+L12,,,,16.3,,,CAST,10.1016/j.jmst.2014.09.011,0,1,0,1,0,0.189,0,0,0,0,0.189,0,0.179,0,0,0,0,0,0,0,0,0,0,0.347,0,0,0,0,0,0,0.095,0,0,0,0,0
1390,Al0.545Cr0.545Fe0.515NiTi0.273,BCC+B2+L12,,,,19.8,,,ANNEAL,10.1016/j.jmst.2014.09.011,0,1,0,1,0,0.189,0,0,0,0,0.189,0,0.179,0,0,0,0,0,0,0,0,0,0,0.347,0,0,0,0,0,0,0.095,0,0,0,0,0
1391,CrFeNiV0.5W,FCC+BCC+Sec.,,,,7.3,,,CAST,10.1007/s11665-015-1767-8,1,1,0,1,0,0,0,0,0,0,0.222,0,0.222,0,0,0,0,0,0,0,0,0,0,0.222,0,0,0,0,0,0,0,0.111,0.222,0,0,0
1392,Al0.515Cr0.515Cu0.515Fe0.515Ni,FCC+BCC+B2,,,,30,,,CAST,10.1016/j.msea.2015.09.089,1,1,0,1,0,0.168,0,0,0,0,0.168,0.168,0.168,0,0,0,0,0,0,0,0,0,0,0.327,0,0,0,0,0,0,0,0,0,0,0,0
1393,CoCrFeMnNiV0.263,FCC+Sec.,,200,,75,,,ANNEAL,10.1134/S0031918X17060084,1,0,0,1,0,0,0,0,0,0.19,0.19,0,0.19,0,0,0,0,0,0.19,0,0,0,0,0.19,0,0,0,0,0,0,0,0.05,0,0,0,0
1394,CoCrFeMnNiV0.765,FCC+Sec.,,780,,8,,,ANNEAL,10.1134/S0031918X17060084,1,0,0,1,0,0,0,0,0,0.173,0.173,0,0.173,0,0,0,0,0,0.173,0,0,0,0,0.173,0,0,0,0,0,0,0,0.133,0,0,0,0
1395,Al0.511Co0.511Cr0.511Fe0.511Ni,FCC+B2,,545,1030,16.5,,,CAST,10.1016/j.actamat.2016.11.016,1,0,0,1,0,0.168,0,0,0,0.168,0.168,0,0.168,0,0,0,0,0,0,0,0,0,0,0.329,0,0,0,0,0,0,0,0,0,0,0,0
1396,Al0.465Co0.465Cr0.465Fe0.465Ni,FCC+B2,,545,1050,16.5,,,CAST,10.1016/j.actamat.2016.11.016,1,0,0,1,0,0.163,0,0,0,0.163,0.163,0,0.163,0,0,0,0,0,0,0,0,0,0,0.35,0,0,0,0,0,0,0,0,0,0,0,0
1397,Al0.451Co0.451Cr0.451Fe0.451Ni,FCC+B2,,545,1110,20,,,CAST,10.1016/j.actamat.2016.11.016,1,0,0,1,0,0.161,0,0,0,0.161,0.161,0,0.161,0,0,0,0,0,0,0,0,0,0,0.357,0,0,0,0,0,0,0,0,0,0,0,0
1398,Al0.108Co0.514Cr0.514Cu0.108Fe0.514Ni,FCC,,719,1048,30,,,WROUGHT,10.1016/j.msea.2017.04.111,1,0,0,0,0,0.039,0,0,0,0.186,0.186,0.039,0.186,0,0,0,0,0,0,0,0,0,0,0.363,0,0,0,0,0,0,0,0,0,0,0,0
1399,Al0.242Co0.515Cr0.515Cu0.242Fe0.515Ni,Other,,357,459,9,,,CAST,10.1007/s11837-013-0756-3,0,0,0,1,0,0.08,0,0,0,0.17,0.17,0.08,0.17,0,0,0,0,0,0,0,0,0,0,0.33,0,0,0,0,0,0,0,0,0,0,0,0
1400,Al0.5CoCrCuFeNi,Other,,1284,1344,7.6,,,WROUGHT,10.1016/j.actamat.2015.07.004,0,0,0,1,0,0.091,0,0,0,0.182,0.182,0.182,0.182,0,0,0,0,0,0,0,0,0,0,0.182,0,0,0,0,0,0,0,0,0,0,0,0
1401,AlCoCrCuFeNi,BCC+Sec.,,1040,1170,1,,,WROUGHT,10.1016/j.msea.2011.11.045,0,1,0,1,0,0.167,0,0,0,0.167,0.167,0.167,0.167,0,0,0,0,0,0,0,0,0,0,0.167,0,0,0,0,0,0,0,0,0,0,0,0
1402,AlCoCrFeNi,BCC+B2+FCC+Sec.,,295,393,12,,,OTHER,10.1016/j.msea.2015.08.078,1,1,0,1,0,0.2,0,0,0,0.2,0.2,0,0.2,0,0,0,0,0,0,0,0,0,0,0.2,0,0,0,0,0,0,0,0,0,0,0,0
1403,CoCrFeNiTi0.2,FCC,,700,1240,36,,,WROUGHT,10.1016/j.actamat.2018.11.049,1,0,0,0,0,0,0,0,0,0.238,0.238,0,0.238,0,0,0,0,0,0,0,0,0,0,0.238,0,0,0,0,0,0,0.048,0,0,0,0,0
1404,Al0.1CoCrFeNi,FCC,,1198,,1.5,,,WROUGHT,10.1016/j.actamat.2018.12.012,1,0,0,0,0,0.024,0,0,0,0.244,0.244,0,0.244,0,0,0,0,0,0,0,0,0,0,0.244,0,0,0,0,0,0,0,0,0,0,0,0
1405,Al0.5Cr0.5Fe0.5Ni,FCC+BCC+B2,,774,1357,6.4,,,CAST,10.1016/j.jallcom.2018.08.176,1,1,0,1,0,0.2,0,0,0,0,0.2,0,0.2,0,0,0,0,0,0,0,0,0,0,0.4,0,0,0,0,0,0,0,0,0,0,0,0
1406,Al0.429Cr0.476Fe0.476Ni,FCC+BCC+B2,,610,1173,9.1,,,CAST,10.1016/j.jallcom.2018.08.176,1,1,0,1,0,0.18,0,0,0,0,0.2,0,0.2,0,0,0,0,0,0,0,0,0,0,0.42,0,0,0,0,0,0,0,0,0,0,0,0
1407,Al0.364Cr0.455Fe0.455Ni,FCC+BCC+B2,,479,956,12.7,,,CAST,10.1016/j.jallcom.2018.08.176,1,1,0,1,0,0.16,0,0,0,0,0.2,0,0.2,0,0,0,0,0,0,0,0,0,0,0.44,0,0,0,0,0,0,0,0,0,0,0,0
1408,Al0.304Cr0.435Fe0.435Ni,FCC+BCC+B2,,461,835,30,,,CAST,10.1016/j.jallcom.2018.08.176,1,1,0,1,0,0.14,0,0,0,0,0.2,0,0.2,0,0,0,0,0,0,0,0,0,0,0.46,0,0,0,0,0,0,0,0,0,0,0,0
1409,Al0.25Cr0.417Fe0.417Ni,FCC,,441,757,45,,,CAST,10.1016/j.jallcom.2018.08.176,1,0,0,0,0,0.12,0,0,0,0,0.2,0,0.2,0,0,0,0,0,0,0,0,0,0,0.48,0,0,0,0,0,0,0,0,0,0,0,0
1410,Al0.476Co0.476Cr0.476Fe0.476Ni,FCC+B2,,1263,,21.4,,,WROUGHT,10.1038/s41467-019-08460-2,1,0,0,1,0,0.164,0,0,0,0.164,0.164,0,0.164,0,0,0,0,0,0,0,0,0,0,0.344,0,0,0,0,0,0,0,0,0,0,0,0
1411,NbTaTiV,BCC,427.9,1108,,28.3,,,POWDER,10.1016/j.jallcom.2018.10.230,0,1,0,0,0,0,0,0,0,0,0,0,0,0,0,0,0,0,0,0,0,0.25,0,0,0,0,0,0,0,0.25,0.25,0.25,0,0,0,0
1412,Al0.3CoCrFeMnNi,FCC+BCC,511,1836,,,,,CAST,10.1016/j.jallcom.2018.10.168,1,1,0,0,0,0.057,0,0,0,0.189,0.189,0,0.189,0,0,0,0,0,0.189,0,0,0,0,0.189,0,0,0,0,0,0,0,0,0,0,0,0
1413,Al0.5CoCrFeMnNi,FCC+BCC,553,1932,,,,,CAST,10.1016/j.jallcom.2018.10.168,1,1,0,0,0,0.091,0,0,0,0.182,0.182,0,0.182,0,0,0,0,0,0.182,0,0,0,0,0.182,0,0,0,0,0,0,0,0,0,0,0,0
1414,Al0.7CoCrFeMnNi,FCC+BCC,622,2230,,,,,CAST,10.1016/j.jallcom.2018.10.168,1,1,0,0,0,0.123,0,0,0,0.175,0.175,0,0.175,0,0,0,0,0,0.175,0,0,0,0,0.175,0,0,0,0,0,0,0,0,0,0,0,0
1415,AlCoCrFeMnNi,FCC+BCC,684,,,,,,CAST,10.1016/j.jallcom.2018.10.168,1,1,0,0,0,0.167,0,0,0,0.167,0.167,0,0.167,0,0,0,0,0,0.167,0,0,0,0,0.167,0,0,0,0,0,0,0,0,0,0,0,0
1416,Al0.3CoCrFeNi,FCC,117,,,,,,CAST,10.1016/j.matdes.2019.107698,1,0,0,0,0,0.07,0,0,0,0.233,0.233,0,0.233,0,0,0,0,0,0,0,0,0,0,0.233,0,0,0,0,0,0,0,0,0,0,0,0
1417,Al0.6CoCrFeNi,FCC+BCC+B2,228,,,,,,CAST,10.1016/j.matdes.2019.107698,1,1,0,1,0,0.13,0,0,0,0.217,0.217,0,0.217,0,0,0,0,0,0,0,0,0,0,0.217,0,0,0,0,0,0,0,0,0,0,0,0
1418,Al0.9CoCrFeNi,FCC+BCC+B2,511,,,,,,CAST,10.1016/j.matdes.2019.107698,1,1,0,1,0,0.184,0,0,0,0.204,0.204,0,0.204,0,0,0,0,0,0,0,0,0,0,0.204,0,0,0,0,0,0,0,0,0,0,0,0
1419,Al0.9CoCrFeNiTi0.5,BCC+B2+Sec.,623,,,,,,CAST,10.1016/j.matdes.2019.107698,0,1,0,1,0,0.167,0,0,0,0.185,0.185,0,0.185,0,0,0,0,0,0,0,0,0,0,0.185,0,0,0,0,0,0,0.093,0,0,0,0,0
1420,CoCrFeMnMo0.042Ni,FCC,,225,,,,,CAST,10.1016/j.jmst.2018.10.009,1,0,0,0,0,0,0,0,0,0.198,0.198,0,0.198,0,0,0,0,0,0.198,0.008,0,0,0,0.198,0,0,0,0,0,0,0,0,0,0,0,0
1421,CoCrFeMnMo0.087Ni,FCC+Sec.,,330,,,,,CAST,10.1016/j.jmst.2018.10.009,1,0,0,1,0,0,0,0,0,0.197,0.197,0,0.197,0,0,0,0,0,0.197,0.017,0,0,0,0.197,0,0,0,0,0,0,0,0,0,0,0,0
1422,CoCrFeMnMo0.136Ni,FCC+Sec.,,560,,,,,CAST,10.1016/j.jmst.2018.10.009,1,0,0,1,0,0,0,0,0,0.195,0.195,0,0.195,0,0,0,0,0,0.195,0.026,0,0,0,0.195,0,0,0,0,0,0,0,0,0,0,0,0
1423,CoCrFeMnMo0.19Ni,FCC+Sec.,,765,,,,,CAST,10.1016/j.jmst.2018.10.009,1,0,0,1,0,0,0,0,0,0.193,0.193,0,0.193,0,0,0,0,0,0.193,0.037,0,0,0,0.193,0,0,0,0,0,0,0,0,0,0,0,0
1424,AlCoCrNi,BCC+B2,1183,1750,,16.7,,,CAST,10.1016/j.jallcom.2018.11.057,0,1,0,1,0,0.25,0,0,0,0.25,0.25,0,0,0,0,0,0,0,0,0,0,0,0,0.25,0,0,0,0,0,0,0,0,0,0,0,0
1425,C0.5CoCrFeMnNi,FCC,,520.9,791.4,40.3,,,WROUGHT,10.1016/j.msea.2019.01.050,1,0,0,0,0,0,0,0.091,0,0.182,0.182,0,0.182,0,0,0,0,0,0.182,0,0,0,0,0.182,0,0,0,0,0,0,0,0,0,0,0,0
1426,CCoCrFeMnNi,FCC,,643.8,887.6,31.9,,,WROUGHT,10.1016/j.msea.2019.01.050,1,0,0,0,0,0,0,0.167,0,0.167,0.167,0,0.167,0,0,0,0,0,0.167,0,0,0,0,0.167,0,0,0,0,0,0,0,0,0,0,0,0
1427,CoCr0.588Fe0.176Mo0.176Ni,FCC,,,,8,,,WROUGHT,10.1016/j.ijplas.2018.10.005,1,0,0,0,0,0,0,0,0,0.34,0.2,0,0.06,0,0,0,0,0,0,0.06,0,0,0,0.34,0,0,0,0,0,0,0,0,0,0,0,0
1428,CrCuFeMnNi,Other,,545,690,5,,,ANNEAL,10.1016/j.matchemphys.2018.09.033,0,0,0,1,0,0,0,0,0,0,0.2,0.2,0.2,0,0,0,0,0,0.2,0,0,0,0,0.2,0,0,0,0,0,0,0,0,0,0,0,0
1429,CrMoNbTaVW,BCC+Laves+Sec.,1072,,,,,,POWDER,10.1016/j.jallcom.2018.11.318,0,1,0,1,0,0,0,0,0,0,0.167,0,0,0,0,0,0,0,0,0.167,0,0.167,0,0,0,0,0,0,0,0.167,0,0.167,0.167,0,0,0
1430,CrMoNbTaVW,,704.6,,,,,,CAST,10.1016/j.calphad.2015.09.007,0,0,0,0,0,0,0,0,0,0,0.167,0,0,0,0,0,0,0,0,0.167,0,0.167,0,0,0,0,0,0,0,0.167,0,0.167,0.167,0,0,0
1431,AlCo0.667Cr0.667Cu0.667Fe0.667Ni0.667,FCC+BCC,498,,,,,,CAST,10.1016/j.vacuum.2018.12.009,1,1,0,0,0,0.231,0,0,0,0.154,0.154,0.154,0.154,0,0,0,0,0,0,0,0,0,0,0.154,0,0,0,0,0,0,0,0,0,0,0,0
1432,CoNiV,,,991,1359,38,,,WROUGHT,10.1002/adma.201807142,0,0,0,0,0,0,0,0,0,0.333,0,0,0,0,0,0,0,0,0,0,0,0,0,0.333,0,0,0,0,0,0,0,0.333,0,0,0,0
1433,Al0.544C0.001Co0.69FeNi0.69,B2+L12,,1202,,32.6,,,CAST,10.1016/j.scriptamat.2018.09.008,0,0,0,1,0,0.186,0,0,0,0.236,0,0,0.342,0,0,0,0,0,0,0,0,0,0,0.236,0,0,0,0,0,0,0,0,0,0,0,0
1434,Co0.5Cr0.5FeNi,FCC,,214,612,77.3,,,WROUGHT,10.1080/21663831.2018.1553803,1,0,0,0,0,0,0,0,0,0.167,0.167,0,0.333,0,0,0,0,0,0,0,0,0,0,0.333,0,0,0,0,0,0,0,0,0,0,0,0
1435,Co0.875Cr0.625FeNi,FCC,,241,721,96.2,,,WROUGHT,10.1080/21663831.2018.1553803,1,0,0,0,0,0,0,0,0,0.25,0.179,0,0.286,0,0,0,0,0,0,0,0,0,0,0.286,0,0,0,0,0,0,0,0,0,0,0,0
1436,CoCr0.556Fe0.667Ni0.667,FCC,,299,841,76.1,,,WROUGHT,10.1080/21663831.2018.1553803,1,0,0,0,0,0,0,0,0,0.346,0.192,0,0.231,0,0,0,0,0,0,0,0,0,0,0.231,0,0,0,0,0,0,0,0,0,0,0,0
1437,CoCr0.455Fe0.364Ni0.364,FCC+HCP,,392,746,20.3,,,WROUGHT,10.1080/21663831.2018.1553803,1,0,1,0,0,0,0,0,0,0.458,0.208,0,0.167,0,0,0,0,0,0,0,0,0,0,0.167,0,0,0,0,0,0,0,0,0,0,0,0
1438,CoCr0.385Fe0.154Ni0.154,FCC+HCP,,482,857,13.3,,,WROUGHT,10.1080/21663831.2018.1553803,1,0,1,0,0,0,0,0,0,0.591,0.227,0,0.091,0,0,0,0,0,0,0,0,0,0,0.091,0,0,0,0,0,0,0,0,0,0,0,0
1439,HfNbTiZr,BCC,,,,,,,WROUGHT,10.1016/j.intermet.2019.04.003,0,1,0,0,0,0,0,0,0,0,0,0,0,0,0,0.25,0,0,0,0,0,0.25,0,0,0,0,0,0,0,0,0.25,0,0,0,0,0.25
1440,CoCrFeMnNi,,,,,,,,,10.1016/j.intermet.2014.11.005,0,0,0,0,0,0,0,0,0,0.2,0.2,0,0.2,0,0,0,0,0,0.2,0,0,0,0,0.2,0,0,0,0,0,0,0,0,0,0,0,0
1441,CoCrFeNi,,,,,,,,,10.1016/j.msea.2016.05.082,0,0,0,0,0,0,0,0,0,0.25,0.25,0,0.25,0,0,0,0,0,0,0,0,0,0,0.25,0,0,0,0,0,0,0,0,0,0,0,0
1442,CoFeNi,,,,,,,,,10.1016/j.msea.2017.04.003,0,0,0,0,0,0,0,0,0,0.333,0,0,0.333,0,0,0,0,0,0,0,0,0,0,0.333,0,0,0,0,0,0,0,0,0,0,0,0
1443,CoCrNi,,,,,,,,,10.1016/j.msea.2017.06.086,0,0,0,0,0,0,0,0,0,0.333,0.333,0,0,0,0,0,0,0,0,0,0,0,0,0.333,0,0,0,0,0,0,0,0,0,0,0,0
1444,AlCo0.5CrFe0.147Ni0.294,,699,,,,,,,10.1016/j.actamat.2019.03.010,0,0,0,0,0,0.34,0,0,0,0.17,0.34,0,0.05,0,0,0,0,0,0,0,0,0,0,0.1,0,0,0,0,0,0,0,0,0,0,0,0
1445,AlCo0.298Cr0.319Cu0.106Fe0.277Ni0.128,,728,,,,,,,10.1016/j.actamat.2019.03.010,0,0,0,0,0,0.47,0,0,0,0.14,0.15,0.05,0.13,0,0,0,0,0,0,0,0,0,0,0.06,0,0,0,0,0,0,0,0,0,0,0,0
1446,AlCo0.289Cr0.158Cu0.237Fe0.816Ni0.132,,604,,,,,,,10.1016/j.actamat.2019.03.010,0,0,0,0,0,0.38,0,0,0,0.11,0.06,0.09,0.31,0,0,0,0,0,0,0,0,0,0,0.05,0,0,0,0,0,0,0,0,0,0,0,0
1447,AlCo0.278Cr0.861Cu0.167Fe0.25Ni0.222,,790,,,,,,,10.1016/j.actamat.2019.03.010,0,0,0,0,0,0.36,0,0,0,0.1,0.31,0.06,0.09,0,0,0,0,0,0,0,0,0,0,0.08,0,0,0,0,0,0,0,0,0,0,0,0
1448,AlCo0.395Cr0.349Fe0.326Ni0.256,,806,,,,,,,10.1016/j.actamat.2019.03.010,0,0,0,0,0,0.43,0,0,0,0.17,0.15,0,0.14,0,0,0,0,0,0,0,0,0,0,0.11,0,0,0,0,0,0,0,0,0,0,0,0
1449,AlCo0.255Cr0.255Cu0.106Fe0.277Ni0.234,,811,,,,,,,10.1016/j.actamat.2019.03.010,0,0,0,0,0,0.47,0,0,0,0.12,0.12,0.05,0.13,0,0,0,0,0,0,0,0,0,0,0.11,0,0,0,0,0,0,0,0,0,0,0,0
1450,AlCo0.442Cr0.442Fe0.256Ni0.186,,855,,,,,,,10.1016/j.actamat.2019.03.010,0,0,0,0,0,0.43,0,0,0,0.19,0.19,0,0.11,0,0,0,0,0,0,0,0,0,0,0.08,0,0,0,0,0,0,0,0,0,0,0,0
1451,AlCo0.256Cr0.795Cu0.128Fe0.205Ni0.179,,802,,,,,,,10.1016/j.actamat.2019.03.010,0,0,0,0,0,0.39,0,0,0,0.1,0.31,0.05,0.08,0,0,0,0,0,0,0,0,0,0,0.07,0,0,0,0,0,0,0,0,0,0,0,0
1452,AlCo0.277Cr0.277Cu0.106Fe0.255Ni0.213,,799,,,,,,,10.1016/j.actamat.2019.03.010,0,0,0,0,0,0.47,0,0,0,0.13,0.13,0.05,0.12,0,0,0,0,0,0,0,0,0,0,0.1,0,0,0,0,0,0,0,0,0,0,0,0
1453,AlCo0.465Cr0.512Fe0.186Ni0.163,,857,,,,,,,10.1016/j.actamat.2019.03.010,0,0,0,0,0,0.43,0,0,0,0.2,0.22,0,0.08,0,0,0,0,0,0,0,0,0,0,0.07,0,0,0,0,0,0,0,0,0,0,0,0
1454,AlCo0.298Cr0.404Cu0.106Fe0.213Ni0.106,,855,,,,,,,10.1016/j.actamat.2019.03.010,0,0,0,0,0,0.47,0,0,0,0.14,0.19,0.05,0.1,0,0,0,0,0,0,0,0,0,0,0.05,0,0,0,0,0,0,0,0,0,0,0,0
1455,AlCo0.465Cr0.442Fe0.209Ni0.209,,816,,,,,,,10.1016/j.actamat.2019.03.010,0,0,0,0,0,0.43,0,0,0,0.2,0.19,0,0.09,0,0,0,0,0,0,0,0,0,0,0.09,0,0,0,0,0,0,0,0,0,0,0,0
1456,AlCo0.304Cr0.5Cu0.109Fe0.152Ni0.109,,811,,,,,,,10.1016/j.actamat.2019.03.010,0,0,0,0,0,0.46,0,0,0,0.14,0.23,0.05,0.07,0,0,0,0,0,0,0,0,0,0,0.05,0,0,0,0,0,0,0,0,0,0,0,0
1457,AlCo0.318Cr0.5Cu0.114Fe0.205Ni0.136,,790,,,,,,,10.1016/j.actamat.2019.03.010,0,0,0,0,0,0.44,0,0,0,0.14,0.22,0.05,0.09,0,0,0,0,0,0,0,0,0,0,0.06,0,0,0,0,0,0,0,0,0,0,0,0
1458,AlCo0.442Cr0.558Fe0.186Ni0.14,,855,,,,,,,10.1016/j.actamat.2019.03.010,0,0,0,0,0,0.43,0,0,0,0.19,0.24,0,0.08,0,0,0,0,0,0,0,0,0,0,0.06,0,0,0,0,0,0,0,0,0,0,0,0
1459,AlCo0.419Cr0.558Fe0.233Ni0.116,,856,,,,,,,10.1016/j.actamat.2019.03.010,0,0,0,0,0,0.43,0,0,0,0.18,0.24,0,0.1,0,0,0,0,0,0,0,0,0,0,0.05,0,0,0,0,0,0,0,0,0,0,0,0
1460,AlCo0.298Cr0.426Cu0.106Fe0.191Ni0.106,,859,,,,,,,10.1016/j.actamat.2019.03.010,0,0,0,0,0,0.47,0,0,0,0.14,0.2,0.05,0.09,0,0,0,0,0,0,0,0,0,0,0.05,0,0,0,0,0,0,0,0,0,0,0,0
1461,AlCo0.558Cr0.512Fe0.116Ni0.14,,875,,,,,,,10.1016/j.actamat.2019.03.010,0,0,0,0,0,0.43,0,0,0,0.24,0.22,0,0.05,0,0,0,0,0,0,0,0,0,0,0.06,0,0,0,0,0,0,0,0,0,0,0,0
1462,AlCo0.581Cr0.512Fe0.116Ni0.116,,865,,,,,,,10.1016/j.actamat.2019.03.010,0,0,0,0,0,0.43,0,0,0,0.25,0.22,0,0.05,0,0,0,0,0,0,0,0,0,0,0.05,0,0,0,0,0,0,0,0,0,0,0,0
1463,AlCo0.558Cr0.535Fe0.116Ni0.116,,868,,,,,,,10.1016/j.actamat.2019.03.010,0,0,0,0,0,0.43,0,0,0,0.24,0.23,0,0.05,0,0,0,0,0,0,0,0,0,0,0.05,0,0,0,0,0,0,0,0,0,0,0,0
1464,AlCo0.535Cr0.488Fe0.186Ni0.116,,863,,,,,,,10.1016/j.actamat.2019.03.010,0,0,0,0,0,0.43,0,0,0,0.23,0.21,0,0.08,0,0,0,0,0,0,0,0,0,0,0.05,0,0,0,0,0,0,0,0,0,0,0,0
1465,AlCo0.255Cr0.426Cu0.106Fe0.234Ni0.106,,843,,,,,,,10.1016/j.actamat.2019.03.010,0,0,0,0,0,0.47,0,0,0,0.12,0.2,0.05,0.11,0,0,0,0,0,0,0,0,0,0,0.05,0,0,0,0,0,0,0,0,0,0,0,0
1466,AlCo0.349Cr0.395Cu0.116Fe0.326Ni0.14,,794,,,,,,,10.1016/j.actamat.2019.03.010,0,0,0,0,0,0.43,0,0,0,0.15,0.17,0.05,0.14,0,0,0,0,0,0,0,0,0,0,0.06,0,0,0,0,0,0,0,0,0,0,0,0
1467,AlCo0.238Cr0.714Cu0.119Fe0.167Ni0.143,,783,,,,,,,10.1016/j.actamat.2019.03.010,0,0,0,0,0,0.42,0,0,0,0.1,0.3,0.05,0.07,0,0,0,0,0,0,0,0,0,0,0.06,0,0,0,0,0,0,0,0,0,0,0,0
1468,AlCo0.234Cr0.468Cu0.106Fe0.213Ni0.106,,797,,,,,,,10.1016/j.actamat.2019.03.010,0,0,0,0,0,0.47,0,0,0,0.11,0.22,0.05,0.1,0,0,0,0,0,0,0,0,0,0,0.05,0,0,0,0,0,0,0,0,0,0,0,0
1469,AlCo0.277Cr0.426Cu0.106Fe0.213Ni0.106,,805,,,,,,,10.1016/j.actamat.2019.03.010,0,0,0,0,0,0.47,0,0,0,0.13,0.2,0.05,0.1,0,0,0,0,0,0,0,0,0,0,0.05,0,0,0,0,0,0,0,0,0,0,0,0
1470,Al0.853Co0.647CrFe0.147Ni0.294,,699,,,,,,,10.1016/j.actamat.2019.03.010,0,0,0,0,0,0.29,0,0,0,0.22,0.34,0,0.05,0,0,0,0,0,0,0,0,0,0,0.1,0,0,0,0,0,0,0,0,0,0,0,0
1471,AlCo0.149Cr0.34Cu0.191Fe0.34Ni0.106,,749,,,,,,,10.1016/j.actamat.2019.03.010,0,0,0,0,0,0.47,0,0,0,0.07,0.16,0.09,0.16,0,0,0,0,0,0,0,0,0,0,0.05,0,0,0,0,0,0,0,0,0,0,0,0
1472,AlCo0.326Cr0.488Cu0.116Fe0.279Ni0.116,,828,,,,,,,10.1016/j.actamat.2019.03.010,0,0,0,0,0,0.43,0,0,0,0.14,0.21,0.05,0.12,0,0,0,0,0,0,0,0,0,0,0.05,0,0,0,0,0,0,0,0,0,0,0,0
1473,AlCo0.383Cr0.319Cu0.106Fe0.213Ni0.106,,849,,,,,,,10.1016/j.actamat.2019.03.010,0,0,0,0,0,0.47,0,0,0,0.18,0.15,0.05,0.1,0,0,0,0,0,0,0,0,0,0,0.05,0,0,0,0,0,0,0,0,0,0,0,0
1474,AlCo0.426Cr0.383Cu0.106Fe0.106Ni0.106,BCC+B2,883,,,,,,,10.1016/j.actamat.2019.03.010,0,1,0,1,0,0.47,0,0,0,0.2,0.18,0.05,0.05,0,0,0,0,0,0,0,0,0,0,0.05,0,0,0,0,0,0,0,0,0,0,0,0
1475,AlCo0.419Cr0.465Fe0.279Ni0.163,,864,,,,,,,10.1016/j.actamat.2019.03.010,0,0,0,0,0,0.43,0,0,0,0.18,0.2,0,0.12,0,0,0,0,0,0,0,0,0,0,0.07,0,0,0,0,0,0,0,0,0,0,0,0
1476,AlCo0.362Cr0.34Cu0.106Fe0.213Ni0.106,,841,,,,,,,10.1016/j.actamat.2019.03.010,0,0,0,0,0,0.47,0,0,0,0.17,0.16,0.05,0.1,0,0,0,0,0,0,0,0,0,0,0.05,0,0,0,0,0,0,0,0,0,0,0,0
1477,AlCo0.457Cr0.391Cu0.109Fe0.109Ni0.109,,840,,,,,,,10.1016/j.actamat.2019.03.010,0,0,0,0,0,0.46,0,0,0,0.21,0.18,0.05,0.05,0,0,0,0,0,0,0,0,0,0,0.05,0,0,0,0,0,0,0,0,0,0,0,0
1478,AlCo0.512Cr0.512Fe0.186Ni0.116,,882,,,,,,,10.1016/j.actamat.2019.03.010,0,0,0,0,0,0.43,0,0,0,0.22,0.22,0,0.08,0,0,0,0,0,0,0,0,0,0,0.05,0,0,0,0,0,0,0,0,0,0,0,0
1479,AlCo0.512Cr0.535Fe0.163Ni0.116,BCC+B2,883,,,,,,,10.1016/j.actamat.2019.03.010,0,1,0,1,0,0.43,0,0,0,0.22,0.23,0,0.07,0,0,0,0,0,0,0,0,0,0,0.05,0,0,0,0,0,0,0,0,0,0,0,0
1480,AlCo0.465Cr0.488Fe0.209Ni0.163,,828,,,,,,,10.1016/j.actamat.2019.03.010,0,0,0,0,0,0.43,0,0,0,0.2,0.21,0,0.09,0,0,0,0,0,0,0,0,0,0,0.07,0,0,0,0,0,0,0,0,0,0,0,0
1481,AlCo0.512Cr0.581Fe0.116Ni0.116,,848,,,,,,,10.1016/j.actamat.2019.03.010,0,0,0,0,0,0.43,0,0,0,0.22,0.25,0,0.05,0,0,0,0,0,0,0,0,0,0,0.05,0,0,0,0,0,0,0,0,0,0,0,0
1482,AlCo0.404Cr0.404Cu0.106Fe0.106Ni0.106,,878,,,,,,,10.1016/j.actamat.2019.03.010,0,0,0,0,0,0.47,0,0,0,0.19,0.19,0.05,0.05,0,0,0,0,0,0,0,0,0,0,0.05,0,0,0,0,0,0,0,0,0,0,0,0
1483,AlCo0.674Cr0.419Fe0.116Ni0.116,,782,,,,,,,10.1016/j.actamat.2019.03.010,0,0,0,0,0,0.43,0,0,0,0.29,0.18,0,0.05,0,0,0,0,0,0,0,0,0,0,0.05,0,0,0,0,0,0,0,0,0,0,0,0
1484,Co0.986Cr0.952Fe0.933Mn0.914Ni,BCC,,1290,1415,1.1,,,WROUGHT,10.1016/j.msea.2019.01.112,0,1,0,0,0,0,0,0,0,0.206,0.199,0,0.195,0,0,0,0,0,0.191,0,0,0,0,0.209,0,0,0,0,0,0,0,0,0,0,0,0
1485,MoNbTaVW,BCC,,1246,,,,,OTHER,10.1016/j.actamat.2019.06.032,0,1,0,0,0,0,0,0,0,0,0,0,0,0,0,0,0,0,0,0.2,0,0.2,0,0,0,0,0,0,0,0.2,0,0.2,0.2,0,0,0
1486,MoNbTaW,BCC,,996,,,,,OTHER,10.1016/j.actamat.2019.06.032,0,1,0,0,0,0,0,0,0,0,0,0,0,0,0,0,0,0,0,0.25,0,0.25,0,0,0,0,0,0,0,0.25,0,0,0.25,0,0,0
1487,MoNbTi,BCC,,1100,,,,,OTHER,10.1016/j.actamat.2019.06.032,0,1,0,0,0,0,0,0,0,0,0,0,0,0,0,0,0,0,0,0.333,0,0.333,0,0,0,0,0,0,0,0,0.333,0,0,0,0,0
1488,NbTa0.3TiZr,BCC,,882,,,,,OTHER,10.1016/j.actamat.2019.06.032,0,1,0,0,0,0,0,0,0,0,0,0,0,0,0,0,0,0,0,0,0,0.303,0,0,0,0,0,0,0,0.091,0.303,0,0,0,0,0.303
1489,NbTiZr,BCC,,975,,,,,OTHER,10.1016/j.actamat.2019.06.032,0,1,0,0,0,0,0,0,0,0,0,0,0,0,0,0,0,0,0,0,0,0.333,0,0,0,0,0,0,0,0,0.333,0,0,0,0,0.333
1490,Al0.24NbTiVZr,BCC+Laves,,1240,,,,,OTHER,10.1016/j.actamat.2019.06.032,0,1,0,1,0,0.057,0,0,0,0,0,0,0,0,0,0,0,0,0,0,0,0.236,0,0,0,0,0,0,0,0,0.236,0.236,0,0,0,0.236
1491,CrNb0.333Ti0.333Zr0.333,BCC+Laves,,1576,,,,,OTHER,10.1016/j.actamat.2019.06.032,0,1,0,1,0,0,0,0,0,0,0.5,0,0,0,0,0,0,0,0,0,0,0.167,0,0,0,0,0,0,0,0,0.167,0,0,0,0,0.167
1492,MoNbTiVZr,BCC+Laves,,1706,,,,,OTHER,10.1016/j.actamat.2019.06.032,0,1,0,1,0,0,0,0,0,0,0,0,0,0,0,0,0,0,0,0.2,0,0.2,0,0,0,0,0,0,0,0,0.2,0.2,0,0,0,0.2
1493,NbRe0.3TiZr,BCC+Laves,,1244,,,,,OTHER,10.1016/j.actamat.2019.06.032,0,1,0,1,0,0,0,0,0,0,0,0,0,0,0,0,0,0,0,0,0,0.303,0,0,0,0.091,0,0,0,0,0.303,0,0,0,0,0.303
1494,NbTaTiVZr,BCC+BCC,,1395,,,,,OTHER,10.1016/j.actamat.2019.06.032,0,1,0,0,0,0,0,0,0,0,0,0,0,0,0,0,0,0,0,0,0,0.2,0,0,0,0,0,0,0,0.2,0.2,0.2,0,0,0,0.2
1495,CoCrNi,,,600,1247,68,,,ANNEAL,10.1016/j.jmst.2018.12.002,0,0,0,0,0,0,0,0,0,0.333,0.333,0,0,0,0,0,0,0,0,0,0,0,0,0.333,0,0,0,0,0,0,0,0,0,0,0,0
1496,Cr0.286Mo0.476NbTa0.024Ti0.31V0.286,BCC+Sec.,741,2680,,,,,POWDER,10.1016/j.ijrmhm.2019.02.009,0,1,0,1,0,0,0,0,0,0,0.12,0,0,0,0,0,0,0,0,0.2,0,0.42,0,0,0,0,0,0,0,0.01,0.13,0.12,0,0,0,0
1497,CoCr0.053Ni,FCC,,,,,,,WROUGHT,10.1016/j.actamat.2019.04.017,1,0,0,0,0,0,0,0,0,0.487,0.026,0,0,0,0,0,0,0,0,0,0,0,0,0.487,0,0,0,0,0,0,0,0,0,0,0,0
1498,CoCr0.25Ni,FCC,,745,824,36,,,WROUGHT,10.1016/j.actamat.2019.04.017,1,0,0,0,0,0,0,0,0,0.444,0.111,0,0,0,0,0,0,0,0,0,0,0,0,0.444,0,0,0,0,0,0,0,0,0,0,0,0
1499,Co0.25CrNi,FCC,,518,744,36,,,WROUGHT,10.1016/j.actamat.2019.04.017,1,0,0,0,0,0,0,0,0,0.111,0.444,0,0,0,0,0,0,0,0,0,0,0,0,0.444,0,0,0,0,0,0,0,0,0,0,0,0
1500,AlCoNiTi,BCC+B2,672,,,,,,POWDER,10.1016/j.jallcom.2019.02.083,0,1,0,1,0,0.25,0,0,0,0.25,0,0,0,0,0,0,0,0,0,0,0,0,0,0.25,0,0,0,0,0,0,0.25,0,0,0,0,0
1501,AlFeNiTi,BCC+B2,666,,,,,,POWDER,10.1016/j.jallcom.2019.02.083,0,1,0,1,0,0.25,0,0,0,0,0,0,0.25,0,0,0,0,0,0,0,0,0,0,0.25,0,0,0,0,0,0,0.25,0,0,0,0,0
1502,AlCoFeNiTi,BCC+B2,667,,,,,,POWDER,10.1016/j.jallcom.2019.02.083,0,1,0,1,0,0.2,0,0,0,0.2,0,0,0.2,0,0,0,0,0,0,0,0,0,0,0.2,0,0,0,0,0,0,0.2,0,0,0,0,0
1503,AlCrCuFeNi,FCC+BCC+B2,434,,,,,,POWDER,10.1016/j.jallcom.2019.01.341,1,1,0,1,0,0.2,0,0,0,0,0.2,0.2,0.2,0,0,0,0,0,0,0,0,0,0,0.2,0,0,0,0,0,0,0,0,0,0,0,0
1504,Co0.5Fe0.5Mo0.1NiV0.25,FCC,,419,,,,,CAST,10.1016/j.scriptamat.2019.02.038,1,0,0,0,0,0,0,0,0,0.213,0,0,0.213,0,0,0,0,0,0,0.043,0,0,0,0.426,0,0,0,0,0,0,0,0.106,0,0,0,0
1505,Co0.318Cr0.227FeMo0.091Ni0.182,FCC+Sec.,,443,840,61.6,,,WROUGHT,10.1016/j.jallcom.2018.12.040,1,0,0,1,0,0,0,0,0,0.175,0.125,0,0.55,0,0,0,0,0,0,0.05,0,0,0,0.1,0,0,0,0,0,0,0,0,0,0,0,0
1506,Co0.327Cr0.227FeMo0.136Ni0.127,FCC+Sec.,,711,1096,38.3,,,WROUGHT,10.1016/j.jallcom.2018.12.040,1,0,0,1,0,0,0,0,0,0.18,0.125,0,0.55,0,0,0,0,0,0,0.075,0,0,0,0.07,0,0,0,0,0,0,0,0,0,0,0,0
1507,CoCrFeMnNi,FCC,,,,,,,POWDER,10.1016/j.jallcom.2018.11.181,1,0,0,0,0,0,0,0,0,0.2,0.2,0,0.2,0,0,0,0,0,0.2,0,0,0,0,0.2,0,0,0,0,0,0,0,0,0,0,0,0
1508,MoNbRe0.5W,BCC,473,896,,10.4,,,CAST,10.1016/j.jallcom.2018.11.111,0,1,0,0,0,0,0,0,0,0,0,0,0,0,0,0,0,0,0,0.286,0,0.286,0,0,0,0.143,0,0,0,0,0,0,0.286,0,0,0
1509,C0.2MoNbRe0.5Ta0.2W,BCC+Sec.,510,1074,,12.1,,,CAST,10.1016/j.jallcom.2018.11.111,0,1,0,1,0,0,0,0.051,0,0,0,0,0,0,0,0,0,0,0,0.256,0,0.256,0,0,0,0.128,0,0,0,0.051,0,0,0.256,0,0,0
1510,C0.4MoNbRe0.5Ta0.4W,BCC+Sec.,558,1144,,12.7,,,CAST,10.1016/j.jallcom.2018.11.111,0,1,0,1,0,0,0,0.093,0,0,0,0,0,0,0,0,0,0,0,0.233,0,0.233,0,0,0,0.116,0,0,0,0.093,0,0,0.233,0,0,0
1511,C0.5MoNbRe0.5Ta0.5W,BCC+Sec.,583,1202,,14.2,,,CAST,10.1016/j.jallcom.2018.11.111,0,1,0,1,0,0,0,0.111,0,0,0,0,0,0,0,0,0,0,0,0.222,0,0.222,0,0,0,0.111,0,0,0,0.111,0,0,0.222,0,0,0
1512,C0.6MoNbRe0.5Ta0.6W,BCC+Sec.,615,1241,,13.8,,,CAST,10.1016/j.jallcom.2018.11.111,0,1,0,1,0,0,0,0.128,0,0,0,0,0,0,0,0,0,0,0,0.213,0,0.213,0,0,0,0.106,0,0,0,0.128,0,0,0.213,0,0,0
1513,Co0.286Cr0.429FeMn0.143Ni0.714V0.286,FCC,,401,717,49,,,WROUGHT,10.1016/j.msea.2018.12.077,1,0,0,0,0,0,0,0,0,0.1,0.15,0,0.35,0,0,0,0,0,0.05,0,0,0,0,0.25,0,0,0,0,0,0,0,0.1,0,0,0,0
1514,AlCo0.556Cr0.556Fe0.556Ni0.556Ti0.111,BCC+B2,605.5,1324,,10.02,,,CAST,10.1016/j.jallcom.2019.07.100,0,1,0,1,0,0.3,0,0,0,0.167,0.167,0,0.167,0,0,0,0,0,0,0,0,0,0,0.167,0,0,0,0,0,0,0.033,0,0,0,0,0
1515,AlCo0.667Cr0.667Fe0.667Ni0.667Ti0.333,BCC+B2,641.7,1566,,11.85,,,CAST,10.1016/j.jallcom.2019.07.100,0,1,0,1,0,0.25,0,0,0,0.167,0.167,0,0.167,0,0,0,0,0,0,0,0,0,0,0.167,0,0,0,0,0,0,0.083,0,0,0,0,0
1516,AlCo0.833Cr0.833Fe0.833Ni0.833Ti0.667,BCC+B2,639.6,1503,,7.73,,,CAST,10.1016/j.jallcom.2019.07.100,0,1,0,1,0,0.2,0,0,0,0.167,0.167,0,0.167,0,0,0,0,0,0,0,0,0,0,0.167,0,0,0,0,0,0,0.133,0,0,0,0,0
1517,Al0.667Co0.833Cr0.833Fe0.833Ni0.833Ti,BCC+B2+Laves,856.9,1272,,3.15,,,CAST,10.1016/j.jallcom.2019.07.100,0,1,0,1,0,0.133,0,0,0,0.167,0.167,0,0.167,0,0,0,0,0,0,0,0,0,0,0.167,0,0,0,0,0,0,0.2,0,0,0,0,0
1518,AlCoCrFeNi,,,1300,,24.2,,,,10.1016/j.jallcom.2018.01.247,0,0,0,0,0,0.2,0,0,0,0.2,0.2,0,0.2,0,0,0,0,0,0,0,0,0,0,0.2,0,0,0,0,0,0,0,0,0,0,0,0
1519,Al0.8CoCrFeNiTi0.2,,,968,,30.1,,,,10.1016/j.jallcom.2018.01.247,0,0,0,0,0,0.16,0,0,0,0.2,0.2,0,0.2,0,0,0,0,0,0,0,0,0,0,0.2,0,0,0,0,0,0,0.04,0,0,0,0,0
1520,Al0.5CoCrFeNiTi0.5,,,1100,,27.5,,,,10.1016/j.jallcom.2018.01.247,0,0,0,0,0,0.1,0,0,0,0.2,0.2,0,0.2,0,0,0,0,0,0,0,0,0,0,0.2,0,0,0,0,0,0,0.1,0,0,0,0,0
1521,AlCoCuFeNi,,,1060,,19.1,,,,10.1016/j.matdes.2016.12.036,0,0,0,0,0,0.2,0,0,0,0.2,0,0.2,0.2,0,0,0,0,0,0,0,0,0,0,0.2,0,0,0,0,0,0,0,0,0,0,0,0
1522,AlCoCrCuFeNi,,,1285,,24.6,,,,10.1016/j.matdes.2016.12.036,0,0,0,0,0,0.167,0,0,0,0.167,0.167,0.167,0.167,0,0,0,0,0,0,0,0,0,0,0.167,0,0,0,0,0,0,0,0,0,0,0,0
1523,AlCoCuFeNiTi,,,1612,,12.8,,,,10.1016/j.matdes.2016.12.036,0,0,0,0,0,0.167,0,0,0,0.167,0,0.167,0.167,0,0,0,0,0,0,0,0,0,0,0.167,0,0,0,0,0,0,0.167,0,0,0,0,0
1524,AlCoCrCuFeNiTi,,,1523,,8.1,,,,10.1016/j.matdes.2016.12.036,0,0,0,0,0,0.143,0,0,0,0.143,0.143,0.143,0.143,0,0,0,0,0,0,0,0,0,0,0.143,0,0,0,0,0,0,0.143,0,0,0,0,0
1525,AlCrFeNi,,,1271,,14,,,,10.1016/j.jallcom.2018.07.346,0,0,0,0,0,0.25,0,0,0,0,0.25,0,0.25,0,0,0,0,0,0,0,0,0,0,0.25,0,0,0,0,0,0,0,0,0,0,0,0
1526,AlCo0.25CrFeNi,,,1363,,19,,,,10.1016/j.jallcom.2018.07.346,0,0,0,0,0,0.235,0,0,0,0.059,0.235,0,0.235,0,0,0,0,0,0,0,0,0,0,0.235,0,0,0,0,0,0,0,0,0,0,0,0
1527,AlCo0.5CrFeNi,,,1349,,20,,,,10.1016/j.jallcom.2018.07.346,0,0,0,0,0,0.222,0,0,0,0.111,0.222,0,0.222,0,0,0,0,0,0,0,0,0,0,0.222,0,0,0,0,0,0,0,0,0,0,0,0
1528,AlCo0.75CrFeNi,,,1331,,20,,,,10.1016/j.jallcom.2018.07.346,0,0,0,0,0,0.211,0,0,0,0.158,0.211,0,0.211,0,0,0,0,0,0,0,0,0,0,0.211,0,0,0,0,0,0,0,0,0,0,0,0
