Repository: mahata-lab/Tungsten-Ductile-Brittle-Temperature

Classification of room temperature ductility in tungsten containing high entropy alloys using rule of mixtures alloy features

Dataset_Building.ipynb
- Combine the three experimental datasets (all included in Datasets) and prepare them for use in classification
- Calculate alloy features using Rule of Mixtures (RoM) to make datasets for training

Ductility_Classification.ipynb
- Analysis on the dataset
  
- Classification
  1. Random forest
  2. Logistic regression
  3. Suport Vector Classification
  
- Explore Design Space
  


Datasets

The DFT runs are available in https://zenodo.org/records/20835365

File: Experimental_Datasets/MPEA_parsed_mechanical_database.csv (part 8 of 8)
,Composition,Phases present,Hardness (HVN),Yield Strength (MPa),Ultimate Tensile Strength (MPa),Elongation (%),Compressive strength (MPa),Plasticity (%) - Compressive,Note on any unqiue processing or data features,Source,FCC,BCC,HCP,IM,Ag,Al,B,C,Ca,Co,Cr,Cu,Fe,Ga,Ge,Hf,Li,Mg,Mn,Mo,N,Nb,Nd,Ni,Pd,Re,Sc,Si,Sn,Ta,Ti,V,W,Y,Zn,Zr
1529,CoCrFeMn,,,338,,4.3,,,,10.1016/j.intermet.2016.09.003,0,0,0,0,0,0,0,0,0,0.25,0.25,0,0.25,0,0,0,0,0,0.25,0,0,0,0,0,0,0,0,0,0,0,0,0,0,0,0,0
1530,AlCoCrFeNi,FCC+BCC,,,,,,,POWDER,10.1016/j.jallcom.2019.06.301,1,1,0,0,0,0.2,0,0,0,0.2,0.2,0,0.2,0,0,0,0,0,0,0,0,0,0,0.2,0,0,0,0,0,0,0,0,0,0,0,0
1531,HfNbTaTiWZr,BCC+Laves,,1550,,26.3,,,CAST,10.1016/j.jallcom.2019.06.138,0,1,0,1,0,0,0,0,0,0,0,0,0,0,0,0.167,0,0,0,0,0,0.167,0,0,0,0,0,0,0,0.167,0.167,0,0.167,0,0,0.167
1532,HfMoNbTaTiWZr,BCC+Laves,,1637,,15.5,,,CAST,10.1016/j.jallcom.2019.06.138,0,1,0,1,0,0,0,0,0,0,0,0,0,0,0,0.143,0,0,0,0.143,0,0.143,0,0,0,0,0,0,0,0.143,0.143,0,0.143,0,0,0.143
1533,NbTiZr,BCC,372,1223,,48,,,CAST,10.1007/s12598-019-01310-6,0,1,0,0,0,0,0,0,0,0,0,0,0,0,0,0,0,0,0,0,0,0.333,0,0,0,0,0,0,0,0,0.333,0,0,0,0,0.333
1534,NbTiZr,BCC,,,,,,,ANNEAL,10.1007/s12598-019-01310-6,0,1,0,0,0,0,0,0,0,0,0,0,0,0,0,0,0,0,0,0,0,0.333,0,0,0,0,0,0,0,0,0.333,0,0,0,0,0.333
1535,HfNbTiZr,BCC,,,,,,,ANNEAL,10.1007/s12598-019-01310-6,0,1,0,0,0,0,0,0,0,0,0,0,0,0,0,0.25,0,0,0,0,0,0.25,0,0,0,0,0,0,0,0,0.25,0,0,0,0,0.25
1536,CoCrFeNiW0.2,FCC,244,335,,52,,,CAST,10.1016/j.intermet.2019.106550,1,0,0,0,0,0,0,0,0,0.238,0.238,0,0.238,0,0,0,0,0,0,0,0,0,0,0.238,0,0,0,0,0,0,0,0,0.048,0,0,0
1537,CoCrFeNiW0.5,FCC+Sec.,357.9,556,,35.6,,,CAST,10.1016/j.intermet.2019.106550,1,0,0,1,0,0,0,0,0,0.222,0.222,0,0.222,0,0,0,0,0,0,0,0,0,0,0.222,0,0,0,0,0,0,0,0,0.111,0,0,0
1538,CrFeMoNbV,BCC+Laves,826,2663,,2.7,,,CAST,10.1007/s40195-019-00935-x,0,1,0,1,0,0,0,0,0,0,0.2,0,0.2,0,0,0,0,0,0,0.2,0,0.2,0,0,0,0,0,0,0,0,0,0.2,0,0,0,0
1539,CrFeMoNbTi,BCC+Laves,792,1647,,0.9,,,CAST,10.1007/s40195-019-00935-x,0,1,0,1,0,0,0,0,0,0,0.2,0,0.2,0,0,0,0,0,0,0.2,0,0.2,0,0,0,0,0,0,0,0,0.2,0,0,0,0,0
1540,FeMoNbTiV,BCC+B2,699,1707,,1.7,,,CAST,10.1007/s40195-019-00935-x,0,1,0,1,0,0,0,0,0,0,0,0,0.2,0,0,0,0,0,0,0.2,0,0.2,0,0,0,0,0,0,0,0,0.2,0.2,0,0,0,0
1541,Al0.15Cr0.5Cu0.25Fe0.5Ni,FCC,107,62,169,98,,,WROUGHT,10.1016/j.matchar.2019.109792,1,0,0,0,0,0.062,0,0,0,0,0.208,0.104,0.208,0,0,0,0,0,0,0,0,0,0,0.417,0,0,0,0,0,0,0,0,0,0,0,0
1542,CoCrFeNiTi0.3,FCC,263,540,772,60,,,WROUGHT,10.1016/j.msea.2019.138181,1,0,0,0,0,0,0,0,0,0.233,0.233,0,0.233,0,0,0,0,0,0,0,0,0,0,0.233,0,0,0,0,0,0,0.07,0,0,0,0,0
1543,Co0.333Cr0.667Fe0.667NiTi0.2,FCC,197,,,,,,WROUGHT,10.1016/j.msea.2019.138181,1,0,0,0,0,0,0,0,0,0.116,0.233,0,0.233,0,0,0,0,0,0,0,0,0,0,0.349,0,0,0,0,0,0,0.07,0,0,0,0,0
1544,Cr0.5Fe0.5NiTi0.15,FCC,335,672,982,37,,,WROUGHT,10.1016/j.msea.2019.138181,1,0,0,0,0,0,0,0,0,0,0.233,0,0.233,0,0,0,0,0,0,0,0,0,0,0.465,0,0,0,0,0,0,0.07,0,0,0,0,0
1545,NbTaTi,BCC,,573,,,,,WROUGHT,10.1016/j.actamat.2019.06.006,0,1,0,0,0,0,0,0,0,0,0,0,0,0,0,0,0,0,0,0,0,0.333,0,0,0,0,0,0,0,0.333,0.333,0,0,0,0,0
1546,AlNbTaTi,BCC,,1152,,,,,CAST,10.1016/j.actamat.2019.06.006,0,1,0,0,0,0.25,0,0,0,0,0,0,0,0,0,0,0,0,0,0,0,0.25,0,0,0,0,0,0,0,0.25,0.25,0,0,0,0,0
1547,MoNbTaTi,BCC,,1210,,,,,ANNEAL,10.1016/j.actamat.2019.06.006,0,1,0,0,0,0,0,0,0,0,0,0,0,0,0,0,0,0,0,0.25,0,0.25,0,0,0,0,0,0,0,0.25,0.25,0,0,0,0,0
1548,NbTaTiW,BCC,,1054,,,,,ANNEAL,10.1016/j.actamat.2019.06.006,0,1,0,0,0,0,0,0,0,0,0,0,0,0,0,0,0,0,0,0,0,0.25,0,0,0,0,0,0,0,0.25,0.25,0,0.25,0,0,0
1549,HfNbTaTi,BCC,,860,,,,,ANNEAL,10.1016/j.actamat.2019.06.006,0,1,0,0,0,0,0,0,0,0,0,0,0,0,0,0.25,0,0,0,0,0,0.25,0,0,0,0,0,0,0,0.25,0.25,0,0,0,0,0
1550,CrMoNbTi,BCC,,1630,,,,,ANNEAL,10.1016/j.actamat.2019.06.006,0,1,0,0,0,0,0,0,0,0,0.25,0,0,0,0,0,0,0,0,0.25,0,0.25,0,0,0,0,0,0,0,0,0.25,0,0,0,0,0
1551,CrMoTaTi,BCC+Laves,,1795,,,,,ANNEAL,10.1016/j.actamat.2019.06.006,0,1,0,1,0,0,0,0,0,0,0.25,0,0,0,0,0,0,0,0,0.25,0,0,0,0,0,0,0,0,0,0.25,0.25,0,0,0,0,0
1552,Hf0.25TiV0.5Zr0.5,BCC,338.3,1160,,50,,,CAST,10.1007/s40195-019-00921-3,0,1,0,0,0,0,0,0,0,0,0,0,0,0,0,0.111,0,0,0,0,0,0,0,0,0,0,0,0,0,0,0.444,0.222,0,0,0,0.222
1553,Hf0.25Nb0.125TiV0.5Zr0.5,BCC,332.4,1115,,50,,,CAST,10.1007/s40195-019-00921-3,0,1,0,0,0,0,0,0,0,0,0,0,0,0,0,0.105,0,0,0,0,0,0.053,0,0,0,0,0,0,0,0,0.421,0.211,0,0,0,0.211
1554,Hf0.25Nb0.25TiV0.5Zr0.5,BCC,322.5,1065,,50,,,CAST,10.1007/s40195-019-00921-3,0,1,0,0,0,0,0,0,0,0,0,0,0,0,0,0.1,0,0,0,0,0,0.1,0,0,0,0,0,0,0,0,0.4,0.2,0,0,0,0.2
1555,Hf0.25Nb0.375TiV0.5Zr0.5,BCC,318.9,1025,,50,,,CAST,10.1007/s40195-019-00921-3,0,1,0,0,0,0,0,0,0,0,0,0,0,0,0,0.095,0,0,0,0,0,0.143,0,0,0,0,0,0,0,0,0.381,0.19,0,0,0,0.19
1556,Hf0.25Nb0.5TiV0.5Zr0.5,BCC,310.4,980,,50,,,CAST,10.1007/s40195-019-00921-3,0,1,0,0,0,0,0,0,0,0,0,0,0,0,0,0.091,0,0,0,0,0,0.182,0,0,0,0,0,0,0,0,0.364,0.182,0,0,0,0.182
1557,CrCuFeMnNi,Other,398,1190,1300,4.3,,,WROUGHT,10.1016/j.matchar.2019.05.043,0,0,0,1,0,0,0,0,0,0,0.2,0.2,0.2,0,0,0,0,0,0.2,0,0,0,0,0.2,0,0,0,0,0,0,0,0,0,0,0,0
1558,Co0.476Cr0.476Fe0.476Nb0.095Ni,FCC+Laves,,170,537,32,,,CAST,10.1016/j.matlet.2019.04.012,1,0,0,1,0,0,0,0,0,0.189,0.189,0,0.189,0,0,0,0,0,0,0,0,0.038,0,0.396,0,0,0,0,0,0,0,0,0,0,0,0
1559,Co0.476Cr0.476Fe0.476Nb0.19Ni,FCC+Laves,,640,840,7,,,CAST,10.1016/j.matlet.2019.04.012,1,0,0,1,0,0,0,0,0,0.182,0.182,0,0.182,0,0,0,0,0,0,0,0,0.073,0,0.382,0,0,0,0,0,0,0,0,0,0,0,0
1560,Co0.476Cr0.476Fe0.476Nb0.095Ni,FCC+Laves+Sec.,,560,860,19,,,ANNEAL,10.1016/j.matlet.2019.04.012,1,0,0,1,0,0,0,0,0,0.189,0.189,0,0.189,0,0,0,0,0,0,0,0,0.038,0,0.396,0,0,0,0,0,0,0,0,0,0,0,0
1561,Co0.476Cr0.476Fe0.476Nb0.19Ni,FCC+Laves,,,,3,,,ANNEAL,10.1016/j.matlet.2019.04.012,1,0,0,1,0,0,0,0,0,0.182,0.182,0,0.182,0,0,0,0,0,0,0,0,0.073,0,0.382,0,0,0,0,0,0,0,0,0,0,0,0
1562,C0.053CoCrFeMnNi,FCC+Sec.,345,,,,,,ANNEAL,10.1007/s40195-019-00916-0,1,0,0,1,0,0,0,0.01,0,0.198,0.198,0,0.198,0,0,0,0,0,0.198,0,0,0,0,0.198,0,0,0,0,0,0,0,0,0,0,0,0
1563,CrMoNbTiW,BCC+Laves,,2500,,10,,,POWDER,10.1007/s11837-019-03432-9,0,1,0,1,0,0,0,0,0,0,0.2,0,0,0,0,0,0,0,0,0.2,0,0.2,0,0,0,0,0,0,0,0,0.2,0,0.2,0,0,0
1564,CrFeMnNi,FCC,,,,,,,,10.1016/j.jallcom.2019.04.296,1,0,0,0,0,0,0,0,0,0,0.25,0,0.25,0,0,0,0,0,0.25,0,0,0,0,0.25,0,0,0,0,0,0,0,0,0,0,0,0
1565,Co0.25Cr0.25FeMn,FCC,,213,471,55.7,,,CAST,10.1016/j.msea.2019.138039,1,0,0,0,0,0,0,0,0,0.1,0.1,0,0.4,0,0,0,0,0,0.4,0,0,0,0,0,0,0,0,0,0,0,0,0,0,0,0,0
1566,Co0.25Cr0.25FeMn,FCC,,792,1055,22.6,,,WROUGHT,10.1016/j.msea.2019.138039,1,0,0,0,0,0,0,0,0,0.1,0.1,0,0.4,0,0,0,0,0,0.4,0,0,0,0,0,0,0,0,0,0,0,0,0,0,0,0,0
1567,C0.041CoCrFeMnNb0.041Ni,FCC+Sec.,,732,911,,,,WROUGHT,10.1016/j.jallcom.2019.04.121,1,0,0,1,0,0,0,0.008,0,0.197,0.197,0,0.197,0,0,0,0,0,0.197,0,0,0.008,0,0.197,0,0,0,0,0,0,0,0,0,0,0,0
1568,Al0.5NbTa0.5TiZr,BCC+HCP,,1500,,6,,,WROUGHT,10.1016/j.matlet.2019.03.075,0,1,1,0,0,0.125,0,0,0,0,0,0,0,0,0,0,0,0,0,0,0,0.25,0,0,0,0,0,0,0,0.125,0.25,0,0,0,0,0.25
1569,Al0.5NbTa0.5TiZr,BCC,,,,,,,POWDER,10.1016/j.matlet.2019.03.075,0,1,0,0,0,0.125,0,0,0,0,0,0,0,0,0,0,0,0,0,0,0,0.25,0,0,0,0,0,0,0,0.125,0.25,0,0,0,0,0.25
1570,MoNbTaW,BCC,504.5,1217,,7.5,,,POWDER,10.1007/s10853-019-03567-9,0,1,0,0,0,0,0,0,0,0,0,0,0,0,0,0,0,0,0,0.25,0,0.25,0,0,0,0,0,0,0,0.25,0,0,0.25,0,0,0
1571,MoNbSi0.25TaW,BCC+Sec.,567,1826,,16.5,,,POWDER,10.1007/s10853-019-03567-9,0,1,0,1,0,0,0,0,0,0,0,0,0,0,0,0,0,0,0,0.235,0,0.235,0,0,0,0,0,0.059,0,0.235,0,0,0.235,0,0,0
1572,MoNbSi0.5TaW,BCC+Sec.,697,1883,,11,,,POWDER,10.1007/s10853-019-03567-9,0,1,0,1,0,0,0,0,0,0,0,0,0,0,0,0,0,0,0,0.222,0,0.222,0,0,0,0,0,0.111,0,0.222,0,0,0.222,0,0,0
1573,MoNbSi0.75TaW,BCC+Sec.,682.6,2483,,6.2,,,POWDER,10.1007/s10853-019-03567-9,0,1,0,1,0,0,0,0,0,0,0,0,0,0,0,0,0,0,0,0.211,0,0.211,0,0,0,0,0,0.158,0,0.211,0,0,0.211,0,0,0
1574,C0.1CoCrFeMnNiTi0.1,FCC+Sec.,457,1616,,,,,POWDER,10.1016/j.vacuum.2019.04.043,1,0,0,1,0,0,0,0.019,0,0.192,0.192,0,0.192,0,0,0,0,0,0.192,0,0,0,0,0.192,0,0,0,0,0,0,0.019,0,0,0,0,0
1575,Al0.5CoCrFeNi,FCC+BCC,250,,,,,,,10.1016/j.intermet.2012.03.005,1,1,0,0,0,0.111,0,0,0,0.222,0.222,0,0.222,0,0,0,0,0,0,0,0,0,0,0.222,0,0,0,0,0,0,0,0,0,0,0,0
1576,AlCo0.5Cr0.5Fe0.5Ni0.5,BCC,733,,,,,,,10.1016/j.intermet.2012.03.005,0,1,0,0,0,0.333,0,0,0,0.167,0.167,0,0.167,0,0,0,0,0,0,0,0,0,0,0.167,0,0,0,0,0,0,0,0,0,0,0,0
1577,Al0.5CoFeNiTi0.5,FCC+BCC,733,,,,,,,10.1016/j.msea.2013.12.096,1,1,0,0,0,0.125,0,0,0,0.25,0,0,0.25,0,0,0,0,0,0,0,0,0,0,0.25,0,0,0,0,0,0,0.125,0,0,0,0,0
1578,Al0.5CoCrFeMnNi,,,,,,,,,10.4028/www.scientific.net/MSF.846.13,0,0,0,0,0,0.091,0,0,0,0.182,0.182,0,0.182,0,0,0,0,0,0.182,0,0,0,0,0.182,0,0,0,0,0,0,0,0,0,0,0,0
1579,Al0.5CoCrFeMnNiTa0.2,FCC+BCC+Sec.,385,,,,,,,10.4028/www.scientific.net/MSF.846.13,1,1,0,1,0,0.088,0,0,0,0.175,0.175,0,0.175,0,0,0,0,0,0.175,0,0,0,0,0.175,0,0,0,0,0,0.035,0,0,0,0,0,0
1580,Al0.5CoCrFeMnNiTa0.4,FCC+BCC+Sec.,486,,,,,,,10.4028/www.scientific.net/MSF.846.13,1,1,0,1,0,0.085,0,0,0,0.169,0.169,0,0.169,0,0,0,0,0,0.169,0,0,0,0,0.169,0,0,0,0,0,0.068,0,0,0,0,0,0
1581,Al0.55CoCrFeMnNiTa0.6,FCC+BCC+Sec.,570,,,,,,,10.4028/www.scientific.net/MSF.846.13,1,1,0,1,0,0.089,0,0,0,0.163,0.163,0,0.163,0,0,0,0,0,0.163,0,0,0,0,0.163,0,0,0,0,0,0.098,0,0,0,0,0,0
1582,CoCrFeMnNiTa0.2,FCC+BCC,200,,,,,,,10.4028/www.scientific.net/MSF.846.13,1,1,0,0,0,0,0,0,0,0.192,0.192,0,0.192,0,0,0,0,0,0.192,0,0,0,0,0.192,0,0,0,0,0,0.038,0,0,0,0,0,0
1583,CoCrFeMnNiTa0.4,FCC+BCC,290,,,,,,,10.4028/www.scientific.net/MSF.846.13,1,1,0,0,0,0,0,0,0,0.185,0.185,0,0.185,0,0,0,0,0,0.185,0,0,0,0,0.185,0,0,0,0,0,0.074,0,0,0,0,0,0
1584,CoCrFeMnNiTa0.6,FCC+BCC,345,,,,,,,10.4028/www.scientific.net/MSF.846.13,1,1,0,0,0,0,0,0,0,0.179,0.179,0,0.179,0,0,0,0,0,0.179,0,0,0,0,0.179,0,0,0,0,0,0.107,0,0,0,0,0,0
1585,Al0.3CoCrFeNi,FCC,160,,,,,,,10.1016/j.jallcom.2010.02.032,1,0,0,0,0,0.07,0,0,0,0.233,0.233,0,0.233,0,0,0,0,0,0,0,0,0,0,0.233,0,0,0,0,0,0,0,0,0,0,0,0
1586,Al0.3CoCrFeMo0.1Ni,FCC,200,,,,,,,10.1016/j.jallcom.2010.02.032,1,0,0,0,0,0.068,0,0,0,0.227,0.227,0,0.227,0,0,0,0,0,0,0.023,0,0,0,0.227,0,0,0,0,0,0,0,0,0,0,0,0
1587,Al0.143Cr0.343FeMn0.8Ni0.571,FCC,,280,556,48,,,CAST,10.1016/j.msea.2019.05.056,1,0,0,0,0,0.05,0,0,0,0,0.12,0,0.35,0,0,0,0,0,0.28,0,0,0,0,0.2,0,0,0,0,0,0,0,0,0,0,0,0
1588,Al0.286Cr0.343FeMn0.657Ni0.571,FCC,,320,625,42.2,,,WROUGHT,10.1016/j.msea.2019.05.056,1,0,0,0,0,0.1,0,0,0,0,0.12,0,0.35,0,0,0,0,0,0.23,0,0,0,0,0.2,0,0,0,0,0,0,0,0,0,0,0,0
1589,CoCrFeMo0.15Ni,FCC,,489,895,,,,CAST,10.1016/j.msea.2019.05.078,1,0,0,0,0,0,0,0,0,0.241,0.241,0,0.241,0,0,0,0,0,0,0.036,0,0,0,0.241,0,0,0,0,0,0,0,0,0,0,0,0
1590,CoCrFeMo0.15Ni,,,873,,,,,WROUGHT,10.1016/j.msea.2019.05.078,0,0,0,0,0,0,0,0,0,0.241,0.241,0,0.241,0,0,0,0,0,0,0.036,0,0,0,0.241,0,0,0,0,0,0,0,0,0,0,0,0
1591,Co0.139Cr0.446Cu0.99NiSi0.277,,142.5,777,810,3.4,,,WROUGHT,10.1016/j.msea.2019.05.003,0,0,0,0,0,0,0,0,0,0.049,0.156,0.347,0,0,0,0,0,0,0,0,0,0,0,0.351,0,0,0,0.097,0,0,0,0,0,0,0,0
1592,AlCoCr0.091Nb0.727W0.212,,1084,,,,,,CAST,10.1038/s41467-019-10533-1,0,0,0,0,0,0.33,0,0,0,0.33,0.03,0,0,0,0,0,0,0,0,0,0,0.24,0,0,0,0,0,0,0,0,0,0,0.07,0,0,0
1593,CoCr0.917NiTa0.5Ti0.75,,1011,,,,,,CAST,10.1038/s41467-019-10533-1,0,0,0,0,0,0,0,0,0,0.24,0.22,0,0,0,0,0,0,0,0,0,0,0,0,0.24,0,0,0,0,0,0.12,0.18,0,0,0,0,0
1594,Al0.947Co0.158MoNi0.289W0.237,,725,,,,,,CAST,10.1038/s41467-019-10533-1,0,0,0,0,0,0.36,0,0,0,0.06,0,0,0,0,0,0,0,0,0,0.38,0,0,0,0.11,0,0,0,0,0,0,0,0,0.09,0,0,0
1595,Co0.043Nb0.638NiTa0.255Ti0.191,,815,,,,,,CAST,10.1038/s41467-019-10533-1,0,0,0,0,0,0,0,0,0,0.02,0,0,0,0,0,0,0,0,0,0,0,0.3,0,0.47,0,0,0,0,0,0.12,0.09,0,0,0,0,0
1596,Co0.273Cr0.477Nb0.477Ni0.045Ti,,422,,,,,,CAST,10.1038/s41467-019-10533-1,0,0,0,0,0,0,0,0,0,0.12,0.21,0,0,0,0,0,0,0,0,0,0,0.21,0,0.02,0,0,0,0,0,0,0.44,0,0,0,0,0
1597,CoCr0.487Nb0.231Ta0.026Ti0.821,,856,,,,,,CAST,10.1038/s41467-019-10533-1,0,0,0,0,0,0,0,0,0,0.39,0.19,0,0,0,0,0,0,0,0,0,0,0.09,0,0,0,0,0,0,0,0.01,0.32,0,0,0,0,0
1598,Co0.564Nb0.795Ta0.103TiW0.103,,277,,,,,,CAST,10.1038/s41467-019-10533-1,0,0,0,0,0,0,0,0,0,0.22,0,0,0,0,0,0,0,0,0,0,0,0.31,0,0,0,0,0,0,0,0.04,0.39,0,0.04,0,0,0
1599,AlCoCuFeNi0.5,FCC+BCC+B2,430.9,929,,13.7,,,CAST,10.1016/j.jmst.2018.12.014,1,1,0,1,0,0.222,0,0,0,0.222,0,0.222,0.222,0,0,0,0,0,0,0,0,0,0,0.111,0,0,0,0,0,0,0,0,0,0,0,0
1600,AlCoCuFeNi0.8,FCC+BCC+B2,420,1021,,12.3,,,CAST,10.1016/j.jmst.2018.12.014,1,1,0,1,0,0.208,0,0,0,0.208,0,0.208,0.208,0,0,0,0,0,0,0,0,0,0,0.167,0,0,0,0,0,0,0,0,0,0,0,0
1601,Al0.667Co0.667Cu0.667Fe0.667Ni,FCC+BCC+B2,323.8,680,,35.9,,,CAST,10.1016/j.jmst.2018.12.014,1,1,0,1,0,0.182,0,0,0,0.182,0,0.182,0.182,0,0,0,0,0,0,0,0,0,0,0.273,0,0,0,0,0,0,0,0,0,0,0,0
1602,Al0.5Co0.5Cu0.5Fe0.5Ni,FCC+BCC+B2,299.2,544,,,,,CAST,10.1016/j.jmst.2018.12.014,1,1,0,1,0,0.167,0,0,0,0.167,0,0.167,0.167,0,0,0,0,0,0,0,0,0,0,0.333,0,0,0,0,0,0,0,0,0,0,0,0
1603,Al0.333Co0.333Cu0.333Fe0.333Ni,FCC,279.6,268,,,,,CAST,10.1016/j.jmst.2018.12.014,1,0,0,0,0,0.143,0,0,0,0.143,0,0.143,0.143,0,0,0,0,0,0,0,0,0,0,0.429,0,0,0,0,0,0,0,0,0,0,0,0
1604,Al0.5CrFeMnNi,BCC+B2,353,1091,,50,,,CAST,10.1016/j.msea.2019.04.104,0,1,0,1,0,0.111,0,0,0,0,0.222,0,0.222,0,0,0,0,0,0.222,0,0,0,0,0.222,0,0,0,0,0,0,0,0,0,0,0,0
1605,Al0.6CrFeMnNi,BCC+B2,361,1130,,53,,,CAST,10.1016/j.msea.2019.04.104,0,1,0,1,0,0.13,0,0,0,0,0.217,0,0.217,0,0,0,0,0,0.217,0,0,0,0,0.217,0,0,0,0,0,0,0,0,0,0,0,0
1606,Al0.7CrFeMnNi,BCC+B2,375,1170,,55,,,CAST,10.1016/j.msea.2019.04.104,0,1,0,1,0,0.149,0,0,0,0,0.213,0,0.213,0,0,0,0,0,0.213,0,0,0,0,0.213,0,0,0,0,0,0,0,0,0,0,0,0
1607,Al0.8CrFeMnNi,BCC+B2,386,1200,,55,,,CAST,10.1016/j.msea.2019.04.104,0,1,0,1,0,0.167,0,0,0,0,0.208,0,0.208,0,0,0,0,0,0.208,0,0,0,0,0.208,0,0,0,0,0,0,0,0,0,0,0,0
1608,CoCr0.2FeNiSi0.2,FCC,130.1,225,732,61,,,CAST,10.1016/j.jmmm.2019.01.096,1,0,0,0,0,0,0,0,0,0.294,0.059,0,0.294,0,0,0,0,0,0,0,0,0,0,0.294,0,0,0,0.059,0,0,0,0,0,0,0,0
1609,CoCr0.2FeNiSi0.2,FCC,318.2,705,1070,10,,,WROUGHT,10.1016/j.jmmm.2019.01.096,1,0,0,0,0,0,0,0,0,0.294,0.059,0,0.294,0,0,0,0,0,0,0,0,0,0,0.294,0,0,0,0.059,0,0,0,0,0,0,0,0
1610,AlCu0.077Fe0.077Mg0.077Si0.231Zn0.077,FCC,,422,,1,,,CAST,10.1038/s41598-019-43329-w,1,0,0,0,0,0.65,0,0,0,0,0,0.05,0.05,0,0,0,0,0.05,0,0,0,0,0,0,0,0,0,0.15,0,0,0,0,0,0,0.05,0
1611,AlCu0.077Mg0.077Ni0.077Si0.231Zn0.077,FCC,,534,,1,,,CAST,10.1038/s41598-019-43329-w,1,0,0,0,0,0.65,0,0,0,0,0,0.05,0,0,0,0,0,0.05,0,0,0,0,0,0.05,0,0,0,0.15,0,0,0,0,0,0,0.05,0
1612,AlCr0.077Cu0.077Mg0.077Si0.231Zn0.077,FCC,,490,,6,,,CAST,10.1038/s41598-019-43329-w,1,0,0,0,0,0.65,0,0,0,0,0.05,0.05,0,0,0,0,0,0.05,0,0,0,0,0,0,0,0,0,0.15,0,0,0,0,0,0,0.05,0
1613,AlCu0.077Mg0.077Mn0.077Si0.231Zn0.077,FCC,,622,,2,,,CAST,10.1038/s41598-019-43329-w,1,0,0,0,0,0.65,0,0,0,0,0,0.05,0,0,0,0,0,0.05,0.05,0,0,0,0,0,0,0,0,0.15,0,0,0,0,0,0,0.05,0
1614,AlCu0.077Mg0.077Si0.231Zn0.077Zr0.077,FCC+Laves,,565,,4,,,CAST,10.1038/s41598-019-43329-w,1,0,0,1,0,0.65,0,0,0,0,0,0.05,0,0,0,0,0,0.05,0,0,0,0,0,0,0,0,0,0.15,0,0,0,0,0,0,0.05,0.05
1615,CoCrFeMo0.2Ni,FCC,,400,780,53,,,CAST,10.3390/e21050448,1,0,0,0,0,0,0,0,0,0.238,0.238,0,0.238,0,0,0,0,0,0,0.048,0,0,0,0.238,0,0,0,0,0,0,0,0,0,0,0,0
1616,CoCrFeMo0.2Ni,FCC,,,838,43,,,ANNEAL,10.3390/e21050448,1,0,0,0,0,0,0,0,0,0.238,0.238,0,0.238,0,0,0,0,0,0,0.048,0,0,0,0.238,0,0,0,0,0,0,0,0,0,0,0,0
1617,Al0.569Ca0.143Li0.857MgSi0.286Y0.003,,,556,,3,,,CAST,10.3390/ma12071136,0,0,0,0,0,0.199,0,0,0.05,0,0,0,0,0,0,0,0.3,0.35,0,0,0,0,0,0,0,0,0,0.1,0,0,0,0,0,0.001,0,0
1618,Al0.429Ca0.286LiMgSi0.143,,,418,,13,,,CAST,10.3390/ma12071136,0,0,0,0,0,0.15,0,0,0.1,0,0,0,0,0,0,0,0.35,0.35,0,0,0,0,0,0,0,0,0,0.05,0,0,0,0,0,0,0,0
1619,Al0.312Ca0.021Li0.792MgSi0.021,,,360,,9,,,CAST,10.3390/ma12071136,0,0,0,0,0,0.145,0,0,0.01,0,0,0,0,0,0,0,0.369,0.466,0,0,0,0,0,0,0,0,0,0.01,0,0,0,0,0,0,0,0
1620,Al0.333Ca0.011Li0.844MgSi0.033,,,342,,44,,,CAST,10.3390/ma12071136,0,0,0,0,0,0.15,0,0,0.005,0,0,0,0,0,0,0,0.38,0.45,0,0,0,0,0,0,0,0,0,0.015,0,0,0,0,0,0,0,0
1621,Al0.333Ca0.011Li0.867MgSi0.011,,,300,,63,,,CAST,10.3390/ma12071136,0,0,0,0,0,0.15,0,0,0.005,0,0,0,0,0,0,0,0.39,0.45,0,0,0,0,0,0,0,0,0,0.005,0,0,0,0,0,0,0,0
1622,CoCrFeNiPd,FCC,295,,,,,,CAST,10.3390/e21030288,1,0,0,0,0,0,0,0,0,0.2,0.2,0,0.2,0,0,0,0,0,0,0,0,0,0,0.2,0.2,0,0,0,0,0,0,0,0,0,0,0
1623,CoCrFeMn0.2NiPd,FCC+Sec.,470,650,,50,,,CAST,10.3390/e21030288,1,0,0,1,0,0,0,0,0,0.192,0.192,0,0.192,0,0,0,0,0,0.038,0,0,0,0,0.192,0.192,0,0,0,0,0,0,0,0,0,0,0
1624,CoCrFeMn0.4NiPd,FCC+Sec.,380,650,,46,,,CAST,10.3390/e21030288,1,0,0,1,0,0,0,0,0,0.185,0.185,0,0.185,0,0,0,0,0,0.074,0,0,0,0,0.185,0.185,0,0,0,0,0,0,0,0,0,0,0
1625,CoCrFeMn0.6NiPd,FCC+Sec.,180,650,,42,,,CAST,10.3390/e21030288,1,0,0,1,0,0,0,0,0,0.179,0.179,0,0.179,0,0,0,0,0,0.107,0,0,0,0,0.179,0.179,0,0,0,0,0,0,0,0,0,0,0
1626,CoCrFeMn0.8NiPd,FCC+Sec.,160,650,,35,,,CAST,10.3390/e21030288,1,0,0,1,0,0,0,0,0,0.172,0.172,0,0.172,0,0,0,0,0,0.138,0,0,0,0,0.172,0.172,0,0,0,0,0,0,0,0,0,0,0
1627,Al0.3CoCrFeMnNi,,,,,,,,POWDER,10.1016/j.scriptamat.2018.12.021,0,0,0,0,0,0.057,0,0,0,0.189,0.189,0,0.189,0,0,0,0,0,0.189,0,0,0,0,0.189,0,0,0,0,0,0,0,0,0,0,0,0
1628,CrFeNiTi0.2,BCC+FCC,362.2,2297.94,,5.8,,,CAST,10.1557/jmr.2019.40,1,1,0,0,0,0,0,0,0,0,0.312,0,0.312,0,0,0,0,0,0,0,0,0,0,0.312,0,0,0,0,0,0,0.062,0,0,0,0,0
1629,CrFeNiTi0.3,BCC+FCC,510.3,2364.63,,,,,CAST,10.1557/jmr.2019.40,1,1,0,0,0,0,0,0,0,0,0.303,0,0.303,0,0,0,0,0,0,0,0,0,0,0.303,0,0,0,0,0,0,0.091,0,0,0,0,0
1630,CrFeNiTi0.4,BCC,600.3,2475.41,,6.5,,,CAST,10.1557/jmr.2019.40,0,1,0,0,0,0,0,0,0,0,0.294,0,0.294,0,0,0,0,0,0,0,0,0,0,0.294,0,0,0,0,0,0,0.118,0,0,0,0,0
1631,CrFeNiTi0.5,BCC,709.6,2380.79,,,,,CAST,10.1557/jmr.2019.40,0,1,0,0,0,0,0,0,0,0,0.286,0,0.286,0,0,0,0,0,0,0,0,0,0,0.286,0,0,0,0,0,0,0.143,0,0,0,0,0
1632,CrFeNiTi0.6,BCC,718.2,1923.15,,,,,CAST,10.1557/jmr.2019.40,0,1,0,0,0,0,0,0,0,0,0.278,0,0.278,0,0,0,0,0,0,0,0,0,0,0.278,0,0,0,0,0,0,0.167,0,0,0,0,0
1633,AlCrCuFeMn,Other,633,1010,,,,,POWDER,10.1557/jmr.2019.18,0,0,0,1,0,0.2,0,0,0,0,0.2,0.2,0.2,0,0,0,0,0,0.2,0,0,0,0,0,0,0,0,0,0,0,0,0,0,0,0,0
1634,AlCrCuFeMnW0.05,BCC+Sec.,680,1120,,,,,POWDER,10.1557/jmr.2019.18,0,1,0,1,0,0.198,0,0,0,0,0.198,0.198,0.198,0,0,0,0,0,0.198,0,0,0,0,0,0,0,0,0,0,0,0,0,0.01,0,0,0
1635,AlCrCuFeMnW0.1,BCC+Sec.,705,1250,,,,,POWDER,10.1557/jmr.2019.18,0,1,0,1,0,0.196,0,0,0,0,0.196,0.196,0.196,0,0,0,0,0,0.196,0,0,0,0,0,0,0,0,0,0,0,0,0,0.02,0,0,0
1636,AlCrCuFeMnW0.5,BCC+Sec.,780,1510,,,,,POWDER,10.1557/jmr.2019.18,0,1,0,1,0,0.182,0,0,0,0,0.182,0.182,0.182,0,0,0,0,0,0.182,0,0,0,0,0,0,0,0,0,0,0,0,0,0.091,0,0,0
1637,CoCuFeNb0.5Ni,FCC+Laves,,,,,,,WROUGHT,10.1557/jmr.2019.36,1,0,0,1,0,0,0,0,0,0.222,0,0.222,0.222,0,0,0,0,0,0,0,0,0.111,0,0.222,0,0,0,0,0,0,0,0,0,0,0,0
1638,Co0.2Cu0.2Fe0.2NbNi0.2,FCC+Laves,,1498,,37.6,,,WROUGHT,10.1557/jmr.2019.36,1,0,0,1,0,0,0,0,0,0.111,0,0.111,0.111,0,0,0,0,0,0,0,0,0.556,0,0.111,0,0,0,0,0,0,0,0,0,0,0,0
1639,Co0.133Cu0.133Fe0.133NbNi0.133,FCC+Laves,,1635,,31.7,,,WROUGHT,10.1557/jmr.2019.36,1,0,0,1,0,0,0,0,0,0.087,0,0.087,0.087,0,0,0,0,0,0,0,0,0.653,0,0.087,0,0,0,0,0,0,0,0,0,0,0,0
1640,Co0.086Cu0.086Fe0.086NbNi0.086,FCC+Laves,,1703,,18.3,,,WROUGHT,10.1557/jmr.2019.36,1,0,0,1,0,0,0,0,0,0.064,0,0.064,0.064,0,0,0,0,0,0,0,0,0.744,0,0.064,0,0,0,0,0,0,0,0,0,0,0,0
1641,Co0.067Cu0.067Fe0.067NbNi0.067,FCC+Laves,,1415,,12.6,,,WROUGHT,10.1557/jmr.2019.36,1,0,0,1,0,0,0,0,0,0.053,0,0.053,0.053,0,0,0,0,0,0,0,0,0.789,0,0.053,0,0,0,0,0,0,0,0,0,0,0,0
1642,Co0.2Cr0.2FeMn0.6,FCC+Sec.,296,,,,,,CAST,10.1016/j.msea.2019.01.088,1,0,0,1,0,0,0,0,0,0.1,0.1,0,0.5,0,0,0,0,0,0.3,0,0,0,0,0,0,0,0,0,0,0,0,0,0,0,0,0
1643,B0.006Co0.201Cr0.201FeMn0.604,FCC+Sec.,282,,,,,,CAST,10.1016/j.msea.2019.01.088,1,0,0,1,0,0,0.003,0,0,0.1,0.1,0,0.497,0,0,0,0,0,0.3,0,0,0,0,0,0,0,0,0,0,0,0,0,0,0,0,0
1644,B0.012Co0.202Cr0.202FeMn0.607,FCC+Sec.,306,,,,,,CAST,10.1016/j.msea.2019.01.088,1,0,0,1,0,0,0.006,0,0,0.1,0.1,0,0.494,0,0,0,0,0,0.3,0,0,0,0,0,0,0,0,0,0,0,0,0,0,0,0,0
1645,B0.035Co0.207Cr0.207FeMn0.621,FCC+Sec.,452,,,,,,CAST,10.1016/j.msea.2019.01.088,1,0,0,1,0,0,0.017,0,0,0.1,0.1,0,0.483,0,0,0,0,0,0.3,0,0,0,0,0,0,0,0,0,0,0,0,0,0,0,0,0
1646,Al0.186Cr0.149FeMn0.861Ni0.28,,,159,535,,,,CAST,10.1016/j.msea.2019.01.083,0,0,0,0,0,0.075,0,0,0,0,0.06,0,0.404,0,0,0,0,0,0.348,0,0,0,0,0.113,0,0,0,0,0,0,0,0,0,0,0,0
1647,Al0.186Cr0.149FeMn0.861Ni0.28,,,409,584,,,,ANNEAL,10.1016/j.msea.2019.01.083,0,0,0,0,0,0.075,0,0,0,0,0.06,0,0.404,0,0,0,0,0,0.348,0,0,0,0,0.113,0,0,0,0,0,0,0,0,0,0,0,0
1648,HfTiZr,Other,211,773,,17,,,CAST,10.1007/s00339-019-2484-1,0,0,0,1,0,0,0,0,0,0,0,0,0,0,0,0.333,0,0,0,0,0,0,0,0,0,0,0,0,0,0,0.333,0,0,0,0,0.333
1649,HfScTiZr,Other,233,1001,,21.9,,,CAST,10.1007/s00339-019-2484-1,0,0,0,1,0,0,0,0,0,0,0,0,0,0,0,0.25,0,0,0,0,0,0,0,0,0,0,0.25,0,0,0,0.25,0,0,0,0,0.25
1650,HfTiYZr,Other,241,554,,17.7,,,CAST,10.1007/s00339-019-2484-1,0,0,0,1,0,0,0,0,0,0,0,0,0,0,0,0.25,0,0,0,0,0,0,0,0,0,0,0,0,0,0,0.25,0,0,0.25,0,0.25
1651,HfScTiYZr,Other,256,793,,15.7,,,CAST,10.1007/s00339-019-2484-1,0,0,0,1,0,0,0,0,0,0,0,0,0,0,0,0.2,0,0,0,0,0,0,0,0,0,0,0.2,0,0,0,0.2,0,0,0.2,0,0.2
1652,CoCrFeGaNi,FCC+BCC,,,,,,,CAST,10.1007/s10853-018-03196-8,1,1,0,0,0,0,0,0,0,0.2,0.2,0,0.2,0.2,0,0,0,0,0,0,0,0,0,0.2,0,0,0,0,0,0,0,0,0,0,0,0
1653,Al0.562Co0.938Cr0.312Fe0.312Ni,FCC+BCC,305.4,1129.4,,16.7,,,CAST,10.1007/s00339-019-2506-z,1,1,0,0,0,0.18,0,0,0,0.3,0.1,0,0.1,0,0,0,0,0,0,0,0,0,0,0.32,0,0,0,0,0,0,0,0,0,0,0,0
1654,Al0.581Co0.968Cr0.323Fe0.323Mo0.032Ni,FCC+BCC,357.3,1159.7,,18.2,,,CAST,10.1007/s00339-019-2506-z,1,1,0,0,0,0.18,0,0,0,0.3,0.1,0,0.1,0,0,0,0,0,0,0.01,0,0,0,0.31,0,0,0,0,0,0,0,0,0,0,0,0
1655,Al0.6CoCr0.333Fe0.333Mo0.067Ni,FCC+BCC,362.6,1250.8,,14.7,,,CAST,10.1007/s00339-019-2506-z,1,1,0,0,0,0.18,0,0,0,0.3,0.1,0,0.1,0,0,0,0,0,0,0.02,0,0,0,0.3,0,0,0,0,0,0,0,0,0,0,0,0
1656,Al0.6CoCr0.333Fe0.333Mo0.1Ni0.967,FCC+BCC,359.7,1198.3,,14.5,,,CAST,10.1007/s00339-019-2506-z,1,1,0,0,0,0.18,0,0,0,0.3,0.1,0,0.1,0,0,0,0,0,0,0.03,0,0,0,0.29,0,0,0,0,0,0,0,0,0,0,0,0
1657,CoCrFeMo0.149Ni,FCC+Sec.,210,,,,,,POWDER,10.3390/met9030351,1,0,0,1,0,0,0,0,0,0.241,0.241,0,0.241,0,0,0,0,0,0,0.036,0,0,0,0.241,0,0,0,0,0,0,0,0,0,0,0,0
1658,CoCrCuFeNiV0.042,FCC+Sec.,,303,,50.2,,,CAST,10.1007/s11665-018-3837-1,1,0,0,1,0,0,0,0,0,0.198,0.198,0.198,0.198,0,0,0,0,0,0,0,0,0,0,0.198,0,0,0,0,0,0,0,0.008,0,0,0,0
1659,CoCrCuFeNiV0.087,FCC+Sec.,,307,,50.2,,,CAST,10.1007/s11665-018-3837-1,1,0,0,1,0,0,0,0,0,0.197,0.197,0.197,0.197,0,0,0,0,0,0,0,0,0,0,0.197,0,0,0,0,0,0,0,0.017,0,0,0,0
1660,CoCrCuFeNiV0.136,FCC+Sec.,,330,,50.2,,,CAST,10.1007/s11665-018-3837-1,1,0,0,1,0,0,0,0,0,0.195,0.195,0.195,0.195,0,0,0,0,0,0,0,0,0,0,0.195,0,0,0,0,0,0,0,0.026,0,0,0,0
1661,CoCrCuFeNiV0.19,FCC+Sec.,,616,,28,,,CAST,10.1007/s11665-018-3837-1,1,0,0,1,0,0,0,0,0,0.193,0.193,0.193,0.193,0,0,0,0,0,0,0,0,0,0,0.193,0,0,0,0,0,0,0,0.037,0,0,0,0
1662,CoCrCuNiZn,BCC+FCC,,,,,,,POWDER,10.3390/e21020122,1,1,0,0,0,0,0,0,0,0.2,0.2,0.2,0,0,0,0,0,0,0,0,0,0,0,0.2,0,0,0,0,0,0,0,0,0,0,0.2,0
1663,NbTaTiZr,BCC,358,1144,1205,6.4,,,CAST,10.3390/e21020114,0,1,0,0,0,0,0,0,0,0,0,0,0,0,0,0,0,0,0,0,0,0.25,0,0,0,0,0,0,0,0.25,0.25,0,0,0,0,0.25
1664,NbTaTi,BCC,246,620,683,18.5,,,CAST,10.3390/e21020114,0,1,0,0,0,0,0,0,0,0,0,0,0,0,0,0,0,0,0,0,0,0.333,0,0,0,0,0,0,0,0.333,0.333,0,0,0,0,0
1665,TaTiZr,BCC+Sec.,485,,284,0,,,CAST,10.3390/e21020114,0,1,0,1,0,0,0,0,0,0,0,0,0,0,0,0,0,0,0,0,0,0,0,0,0,0,0,0,0,0.333,0.333,0,0,0,0,0.333
1666,NbTa0.667Ti0.667Zr0.333,BCC+Sec.,294,822,852,0.33,,,CAST,10.3390/e21020114,0,1,0,1,0,0,0,0,0,0,0,0,0,0,0,0,0,0,0,0,0,0.375,0,0,0,0,0,0,0,0.25,0.25,0,0,0,0,0.125
1667,Nb0.333Ta0.667Ti0.667Zr,BCC+Sec.,489,,843,0,,,CAST,10.3390/e21020114,0,1,0,1,0,0,0,0,0,0,0,0,0,0,0,0,0,0,0,0,0,0.125,0,0,0,0,0,0,0,0.25,0.25,0,0,0,0,0.375
1668,AgAlNbTiZn,,,,,,,,ANNEAL,10.1016/j.msea.2018.12.020,0,0,0,0,0.2,0.2,0,0,0,0,0,0,0,0,0,0,0,0,0,0,0,0.2,0,0,0,0,0,0,0,0,0.2,0,0,0,0.2,0
1669,Al0.774FeMn0.903Ni0.484,,310,,,,,,CAST,10.1155/2019/2157592,0,0,0,0,0,0.245,0,0,0,0,0,0,0.316,0,0,0,0,0,0.286,0,0,0,0,0.153,0,0,0,0,0,0,0,0,0,0,0,0
1670,Al0.774FeMn0.903Ni0.484Ti0.026,,330,,,,,,CAST,10.1155/2019/2157592,0,0,0,0,0,0.243,0,0,0,0,0,0,0.314,0,0,0,0,0,0.283,0,0,0,0,0.152,0,0,0,0,0,0,0.008,0,0,0,0,0
1671,Al0.774FeMn0.903Ni0.484Ti0.097,,500,,,,,,CAST,10.1155/2019/2157592,0,0,0,0,0,0.238,0,0,0,0,0,0,0.307,0,0,0,0,0,0.277,0,0,0,0,0.149,0,0,0,0,0,0,0.03,0,0,0,0,0
1672,Al0.774FeMn0.903Ni0.484,,340,,,,,,ANNEAL,10.1155/2019/2157592,0,0,0,0,0,0.245,0,0,0,0,0,0,0.316,0,0,0,0,0,0.286,0,0,0,0,0.153,0,0,0,0,0,0,0,0,0,0,0,0
1673,Al0.774FeMn0.903Ni0.484Ti0.026,,410,,,,,,ANNEAL,10.1155/2019/2157592,0,0,0,0,0,0.243,0,0,0,0,0,0,0.314,0,0,0,0,0,0.283,0,0,0,0,0.152,0,0,0,0,0,0,0.008,0,0,0,0,0
1674,Al0.774FeMn0.903Ni0.484Ti0.097,,495,,,,,,ANNEAL,10.1155/2019/2157592,0,0,0,0,0,0.238,0,0,0,0,0,0,0.307,0,0,0,0,0,0.277,0,0,0,0,0.149,0,0,0,0,0,0,0.03,0,0,0,0,0
1675,AlCCoCrFeNi,FCC+BCC,,,,,,,POWDER,10.1080/00325899.2019.1576389,1,1,0,0,0,0.167,0,0.167,0,0.167,0.167,0,0.167,0,0,0,0,0,0,0,0,0,0,0.167,0,0,0,0,0,0,0,0,0,0,0,0
1676,CrCuFeNiTi,FCC+BCC,,,,,,,CAST,10.1007/s11106-019-00012-z,1,1,0,0,0,0,0,0,0,0,0.2,0.2,0.2,0,0,0,0,0,0,0,0,0,0,0.2,0,0,0,0,0,0,0.2,0,0,0,0,0
1677,CrCuFeNiTi,FCC+BCC,,,,,,,WROUGHT,10.1007/s11106-019-00012-z,1,1,0,0,0,0,0,0,0,0,0.2,0.2,0.2,0,0,0,0,0,0,0,0,0,0,0.2,0,0,0,0,0,0,0.2,0,0,0,0,0
1678,Al0.5CrCuFeNi,FCC,226,,,,,,CAST,10.1007/s11665-018-3822-8,1,0,0,0,0,0.111,0,0,0,0,0.222,0.222,0.222,0,0,0,0,0,0,0,0,0,0,0.222,0,0,0,0,0,0,0,0,0,0,0,0
1679,Al0.5CrCuFeNi,FCC,287,,,,,,WROUGHT,10.1007/s11665-018-3822-8,1,0,0,0,0,0.111,0,0,0,0,0.222,0.222,0.222,0,0,0,0,0,0,0,0,0,0,0.222,0,0,0,0,0,0,0,0,0,0,0,0
1680,HfMoNbTaZr,BCC,,1524,,16,,,CAST,10.3390/e21010015,0,1,0,0,0,0,0,0,0,0,0,0,0,0,0,0.2,0,0,0,0.2,0,0.2,0,0,0,0,0,0,0,0.2,0,0,0,0,0,0.2
1681,HfMoNbTaTi,BCC,,1369,,27,,,CAST,10.3390/e21010015,0,1,0,0,0,0,0,0,0,0,0,0,0,0,0,0.2,0,0,0,0.2,0,0.2,0,0,0,0,0,0,0,0.2,0.2,0,0,0,0,0
1682,CoCrFeNi,FCC,,,,,,,POWDER,10.3390/coatings9010016,1,0,0,0,0,0,0,0,0,0.25,0.25,0,0.25,0,0,0,0,0,0,0,0,0,0,0.25,0,0,0,0,0,0,0,0,0,0,0,0
1683,C0.111CoCrFeNiW0.111,FCC,475,,,,,,POWDER,10.3390/coatings9010016,1,0,0,0,0,0,0,0.026,0,0.237,0.237,0,0.237,0,0,0,0,0,0,0,0,0,0,0.237,0,0,0,0,0,0,0,0,0.026,0,0,0
1684,C0.429CoCrFeNiW0.429,FCC,531,,,,,,POWDER,10.3390/coatings9010016,1,0,0,0,0,0,0,0.088,0,0.206,0.206,0,0.206,0,0,0,0,0,0,0,0,0,0,0.206,0,0,0,0,0,0,0,0,0.088,0,0,0
1685,Al0.267CoCr0.667Fe0.667Ni0.667Ti0.2,FCC+BCC,515,2012,,,,,POWDER,10.5755/j01.ms.25.3.19452,1,1,0,0,0,0.077,0,0,0,0.288,0.192,0,0.192,0,0,0,0,0,0,0,0,0,0,0.192,0,0,0,0,0,0,0.058,0,0,0,0,0
1686,AlNbTiZr,B2,422,1509,,8.6,,,CAST,10.1080/02670836.2018.1446267,0,0,0,1,0,0.25,0,0,0,0,0,0,0,0,0,0,0,0,0,0,0,0.25,0,0,0,0,0,0,0,0,0.25,0,0,0,0,0.25
1687,AlNbTiZr,B2+Sec.,418,1579,,17.8,,,ANNEAL,10.1080/02670836.2018.1446267,0,0,0,1,0,0.25,0,0,0,0,0,0,0,0,0,0,0,0,0,0,0,0.25,0,0,0,0,0,0,0,0,0.25,0,0,0,0,0.25
1688,AlNbTiVZr0.5,,,1480,,50,,,,10.1016/j.matlet.2015.08.099,0,0,0,0,0,0.222,0,0,0,0,0,0,0,0,0,0,0,0,0,0,0,0.222,0,0,0,0,0,0,0,0,0.222,0.222,0,0,0,0.111
1689,AlNbTiZr,,539.6,1080,,5.9,,,,10.1179/1743284715Y.0000000032,0,0,0,0,0,0.25,0,0,0,0,0,0,0,0,0,0,0,0,0,0,0,0.25,0,0,0,0,0,0,0,0,0.25,0,0,0,0,0.25
1690,NbTiVZr,,335,1105,,50,,,,10.1016/j.actamat.2012.11.032,0,0,0,0,0,0,0,0,0,0,0,0,0,0,0,0,0,0,0,0,0,0.25,0,0,0,0,0,0,0,0,0.25,0.25,0,0,0,0.25
1691,CrNbTiZr,,418,1260,,6,,,,10.1016/j.actamat.2012.11.032,0,0,0,0,0,0,0,0,0,0,0.25,0,0,0,0,0,0,0,0,0,0,0.25,0,0,0,0,0,0,0,0,0.25,0,0,0,0,0.25
1692,AlCrFeMo0.5NiTi0.25,BCC+B2,712,2161.7,3641.5,,,,CAST,10.1088/0256-307X/35/3/036102,0,1,0,1,0,0.211,0,0,0,0,0.211,0,0.211,0,0,0,0,0,0,0.105,0,0,0,0.211,0,0,0,0,0,0,0.053,0,0,0,0,0
1693,AlCrFeMo0.5NiTi0.4,BCC+B2,731.9,2185.1,3673.4,,,,CAST,10.1088/0256-307X/35/3/036102,0,1,0,1,0,0.204,0,0,0,0,0.204,0,0.204,0,0,0,0,0,0,0.102,0,0,0,0.204,0,0,0,0,0,0,0.082,0,0,0,0,0
1694,AlCrFeMo0.5NiTi0.5,BCC+B2,751.7,2228.7,3166.2,,,,CAST,10.1088/0256-307X/35/3/036102,0,1,0,1,0,0.2,0,0,0,0,0.2,0,0.2,0,0,0,0,0,0,0.1,0,0,0,0.2,0,0,0,0,0,0,0.1,0,0,0,0,0
1695,AlCrFeMo0.5NiTi0.6,BCC+B2,756.1,1314.5,1314.5,,,,CAST,10.1088/0256-307X/35/3/036102,0,1,0,1,0,0.196,0,0,0,0,0.196,0,0.196,0,0,0,0,0,0,0.098,0,0,0,0.196,0,0,0,0,0,0,0.118,0,0,0,0,0
1696,AlCrFeMo0.5NiTi0.75,BCC+B2,766.2,618.8,618.8,,,,CAST,10.1088/0256-307X/35/3/036102,0,1,0,1,0,0.19,0,0,0,0,0.19,0,0.19,0,0,0,0,0,0,0.095,0,0,0,0.19,0,0,0,0,0,0,0.143,0,0,0,0,0
1697,AlCrMoNb,Other,,,,,,,ANNEAL,10.1016/j.matdes.2018.06.003,0,0,0,1,0,0.25,0,0,0,0,0.25,0,0,0,0,0,0,0,0,0.25,0,0.25,0,0,0,0,0,0,0,0,0,0,0,0,0,0
1698,AlCrMoNb,Other,,,,,,,CAST,10.1016/j.matdes.2018.06.003,0,0,0,1,0,0.25,0,0,0,0,0.25,0,0,0,0,0,0,0,0,0.25,0,0.25,0,0,0,0,0,0,0,0,0,0,0,0,0,0
1699,AlHfNbTi,B2,,,,,,,ANNEAL,10.1016/j.matdes.2018.06.003,0,0,0,1,0,0.25,0,0,0,0,0,0,0,0,0,0.25,0,0,0,0,0,0.25,0,0,0,0,0,0,0,0,0.25,0,0,0,0,0
1700,AlHfNbTi,B2,,,,,,,CAST,10.1016/j.matdes.2018.06.003,0,0,0,1,0,0.25,0,0,0,0,0,0,0,0,0,0.25,0,0,0,0,0,0.25,0,0,0,0,0,0,0,0,0.25,0,0,0,0,0
1701,AlHfTaTi,B2,,,,,,,ANNEAL,10.1016/j.matdes.2018.06.003,0,0,0,1,0,0.25,0,0,0,0,0,0,0,0,0,0.25,0,0,0,0,0,0,0,0,0,0,0,0,0,0.25,0.25,0,0,0,0,0
1702,AlHfTaTi,B2,,,,,,,CAST,10.1016/j.matdes.2018.06.003,0,0,0,1,0,0.25,0,0,0,0,0,0,0,0,0,0.25,0,0,0,0,0,0,0,0,0,0,0,0,0,0.25,0.25,0,0,0,0,0
1703,AlMoNbTi,BCC,509,,,,,,CAST,10.1016/j.matdes.2018.06.003,0,1,0,0,0,0.25,0,0,0,0,0,0,0,0,0,0,0,0,0,0.25,0,0.25,0,0,0,0,0,0,0,0,0.25,0,0,0,0,0
1704,AlNbTaTi,BCC+Sec.,,,,,,,ANNEAL,10.1016/j.matdes.2018.06.003,0,1,0,1,0,0.25,0,0,0,0,0,0,0,0,0,0,0,0,0,0,0,0.25,0,0,0,0,0,0,0,0.25,0.25,0,0,0,0,0
1705,CrMoTaTi,BCC,539,,,,,,CAST,10.1016/j.matdes.2018.06.003,0,1,0,0,0,0,0,0,0,0,0.25,0,0,0,0,0,0,0,0,0.25,0,0,0,0,0,0,0,0,0,0.25,0.25,0,0,0,0,0
1706,CrNbTaTi,BCC+Sec.,,,,,,,ANNEAL,10.1016/j.matdes.2018.06.003,0,1,0,1,0,0,0,0,0,0,0.25,0,0,0,0,0,0,0,0,0,0,0.25,0,0,0,0,0,0,0,0.25,0.25,0,0,0,0,0
1707,CrNbTaTi,BCC,495,,,,,,CAST,10.1016/j.matdes.2018.06.003,0,1,0,0,0,0,0,0,0,0,0.25,0,0,0,0,0,0,0,0,0,0,0.25,0,0,0,0,0,0,0,0.25,0.25,0,0,0,0,0
1708,CrNbTiW,BCC+Sec.,630,,,,,,ANNEAL,10.1016/j.matdes.2018.06.003,0,1,0,1,0,0,0,0,0,0,0.25,0,0,0,0,0,0,0,0,0,0,0.25,0,0,0,0,0,0,0,0,0.25,0,0.25,0,0,0
1709,CrNbTiW,BCC,630,,,,,,CAST,10.1016/j.matdes.2018.06.003,0,1,0,0,0,0,0,0,0,0,0.25,0,0,0,0,0,0,0,0,0,0,0.25,0,0,0,0,0,0,0,0,0.25,0,0.25,0,0,0
1710,HfNbTaTi,BCC,270,,,,,,CAST,10.1016/j.matdes.2018.06.003,0,1,0,0,0,0,0,0,0,0,0,0,0,0,0,0.25,0,0,0,0,0,0.25,0,0,0,0,0,0,0,0.25,0.25,0,0,0,0,0
1711,MoNbTaTiW,BCC,482,,,,,,ANNEAL,10.1016/j.matdes.2018.06.003,0,1,0,0,0,0,0,0,0,0,0,0,0,0,0,0,0,0,0,0.2,0,0.2,0,0,0,0,0,0,0,0.2,0.2,0,0.2,0,0,0
1712,MoNbTaTi,BCC,431,,,,,,CAST,10.1016/j.matdes.2018.06.003,0,1,0,0,0,0,0,0,0,0,0,0,0,0,0,0,0,0,0,0.25,0,0.25,0,0,0,0,0,0,0,0.25,0.25,0,0,0,0,0
